Repository: Andrewhuang723/Electrolytes

# Using LAMMPS to simulate electrolytes properties

- Diffuse: Diffusivity & Conductivity
- Thermal Conductivity
- Mixing: Solubility

File: data/semiempirical/Capiglia1999/results.csv
Solvent 1 (S1),S1 Weight %,Solvent 2 (S2),S2 Weight %,Salt 1,Salt1 Molality (mol salt/kg polymer),Temperature (K),Conductivity_test,Conductivity_pred,error
DMC,0.664106267,EC,0.332053133,LiTDI,0.020077787,293.19371728,0.351433,0.2564245463430127,0.2703458515762245
DMC,0.577052667,EC,0.288526333,LiTDI,0.808734567,293.31184528999995,1.306787,1.3607871963065226,0.04132287534733866
DMC,0.577052667,EC,0.288526333,LiTDI,0.808734567,303.71297454999996,1.590349,1.6583344311021202,0.0427487495525323
DMC,0.577052667,EC,0.288526333,LiTDI,0.808734567,263.291139241,0.567194,0.7044561974667292,0.2420022028913021
DMC,0.664106267,EC,0.332053133,LiTDI,0.020077787,263.10083123,0.194975,0.13243811794364127,0.3207430801710924
DMC,0.660265667,EC,0.330132833,LiTDI,0.050486435,263.195950832,0.402233,0.2651868799549322,0.3407132682924271
DMC,0.665386467,EC,0.332693233,LiTDI,0.010019579,292.83990345999996,0.190247,0.16162840514096005,0.15042862625450046
DMC,0.641062667,EC,0.320531333,LiTDI,0.207995016,262.91079812,0.6987949999999999,0.6554124310974788,0.06208196810584095
DMC,0.666026567,EC,0.333013283,LiTDI,0.005004975,323.41181696999996,0.181132,0.19613768079286317,0.08284389722888935
DMC,0.666410627,EC,0.333205313,LiTDI,0.002000836,263.10083123,0.0426,0.04377359519654622,0.02754918301751698
DMC,0.664106267,EC,0.332053133,LiTDI,0.020077787,303.20699707999995,0.387691,0.310320433552819,0.1995676104092718
DMC,0.577052667,EC,0.288526333,LiTDI,0.808734567,283.048211509,0.985379,1.1037137018575336,0.12009054572660224
DMC,0.664106267,EC,0.332053133,LiTDI,0.020077787,323.26820604,0.520497,0.4388906192881948,0.1567854967690596
DMC,0.665386467,EC,0.332693233,LiTDI,0.010019579,262.91079812,0.109508,0.08367225382303642,0.23592565088362108
EC,0.599647991,PC,0.222443446,LiAsF6,1.104976779,293.15,5.94,4.923876160851867,0.17106461938520764
EC,0.550664065,PC,0.20427253,LiAsF6,1.657465165,263.15,0.92,1.9894513758950123,1.16244714771197
EC,0.278042801,PC,0.584470441,LiAsF6,0.813900891,243.14999999999998,0.8099999999999999,0.9438158505286192,0.1652047537390361
EC,0.599647991,PC,0.222443446,LiAsF6,1.104976779,313.15,9.549999999999999,8.074350261826769,0.15451829719091414
EC,0.244436077,PC,0.51382615,LiAsF6,1.627801788,213.14999999999998,0.01,0.26420424932626607,25.420424932626606
EC,0.196849997,PC,0.413796021,LiAsF6,3.255603565,263.15,0.2,1.1531084124111879,4.765542062055939
EC,0.599647991,PC,0.222443446,LiAsF6,1.104976779,313.15,9.549999999999999,8.074350261826769,0.15451829719091414
EC,0.729446912,PC,0.115968526,LiAsF6,0.933624786,293.15,6.49,4.7908378347942655,0.2618123521118235
EC,0.729446912,PC,0.115968526,LiAsF6,0.933624786,353.15,18.939999999999998,17.857632801056084,0.05714715939513799
EC,0.509078557,PC,0.188846107,LiAsF6,2.209953548,333.15,8.91,10.53629057183609,0.18252419436993159
EC,0.729446912,PC,0.115968526,LiAsF6,0.933624786,263.15,2.29,1.9814850812752696,0.1347226719321967
EC,0.550664065,PC,0.20427253,LiAsF6,1.657465165,353.15,17.34,17.929427015127505,0.03399233074553086
EC,0.278042801,PC,0.584470441,LiAsF6,0.813900891,223.14999999999998,0.13999999999999999,0.4087608801980774,1.9197205728434104
EC,0.509078557,PC,0.188846107,LiAsF6,2.209953548,293.15,1.97,4.157928841488131,1.1106237774051426
EC,0.550664065,PC,0.20427253,LiAsF6,1.657465165,313.15,7.64,7.887773955227181,0.03243114597214416
EC,0.658197475,PC,0.24416277,LiAsF6,0.55248839,273.15,3.17,2.3383335293875143,0.262355353505516
EC,0.44227793,PC,0.164065966,LiAsF6,3.314930335,353.15,11.23,10.23334062069723,0.08874972211066516
EC,0.196849997,PC,0.413796021,LiAsF6,3.255603565,273.15,0.51,1.5813755823077698,2.1007364358975877
EC,0.218077315,PC,0.458417711,LiAsF6,2.441702674,253.14999999999998,0.41,1.122069841503575,1.7367557109843297
EC,0.660770979,PC,0.245117428,LiBF4,1.104976779,233.14999999999998,0.19,0.7247096985908537,2.814261571530809
EC,0.660770979,PC,0.245117428,LiBF4,1.104976779,273.15,2.4099999999999997,2.352963699166259,0.023666514868772064
EC,0.660770979,PC,0.245117428,LiBF4,1.104976779,313.15,6.2700000000000005,5.654662090511319,0.09814001746230958
EC,0.624536382,PC,0.231675962,LiPF6,1.104976773,243.14999999999998,0.71,1.4401040132635232,1.0283155116387652
EC,0.258429666,PC,0.543241905,LiPF6,1.627801789,263.15,1.9,2.3782251957347786,0.2516974714393572
EC,0.258429666,PC,0.543241905,LiPF6,1.627801789,233.14999999999998,0.21000000000000002,0.8708408555938766,3.146861217113697
EC,0.624536382,PC,0.231675962,LiPF6,1.104976773,213.14999999999998,0.01,0.4384137093787803,42.84137093787803
EC,0.258429666,PC,0.543241905,LiPF6,1.627801789,293.15,5.64,5.287681160531858,0.06246787933832298
EMC,0.501890005,EC,0.334593336,LiPF6,1.286227345,243.14999999999998,1.381402,2.2461488244361125,0.6259921619022649
EMC,0.519650595,EC,0.34643373,LiPF6,1.017382507,323.15,13.815123999999999,13.046708529584762,0.05562132271959605
EMC,0.457213374,EC,0.304808916,LiPF6,2.054857149,253.14999999999998,1.45674,2.658825179412019,0.8251885576094697
EMC,0.407913491,EC,0.407913491,LiPF6,1.485391631,303.15,9.857184,9.329024654752763,0.05358115920806972
EMC,0.39470436,EC,0.39470436,LiPF6,1.755300573,253.14999999999998,1.484595,2.857737454733108,0.9249273065941267
EMC,0.499060091,EC,0.332706727,LiPF6,1.330831581,243.14999999999998,1.660915,2.24710763790452,0.35293355644600727
EMC,0.456815779,EC,0.304543853,LiPF6,2.062372437,243.14999999999998,0.462485,1.9943215065726596,3.3121863553902497
EMC,0.564865524,EC,0.242085224,LiPF6,1.574106544,333.15,14.439771,15.578598088154646,0.07886739257531476
EMC,0.519167561,EC,0.346111707,LiPF6,1.02445094,273.15,5.317874,4.828979152266485,0.09193426691446896
EMC,0.394515658,EC,0.394515658,LiPF6,1.759287353,293.15,7.279225,7.362318896862749,0.011415212040120805
EMC,0.516550115,EC,0.344366743,LiPF6,1.06298298,323.15,10.883366,13.160677882945516,0.20924701815095761
EMC,0.453138062,EC,0.302092042,LiPF6,2.132513259,273.15,3.762906,4.3223308539237815,0.1486683042105706
EMC,0.53013867,EC,0.35342578,LiPF6,0.867082456,243.14999999999998,1.714057,2.0919184269785105,0.22044857725181286
EMC,0.618150503,EC,0.264921644,LiPF6,0.871234005,333.15,12.879541,14.75817733883295,0.14586205663951451
EMC,0.472652424,EC,0.315101616,LiPF6,1.772808491,273.15,4.368409,4.7341533634696304,0.08372484432424498
EMC,0.548475834,EC,0.235061072,LiPF6,1.817763732,253.14999999999998,1.835564,2.821291297468187,0.5370160329294903
EMC,0.581749107,EC,0.249321046,LiPF6,1.337462867,253.14999999999998,2.478011,2.989427782363535,0.20638196616703272
EMC,0.652290485,EC,0.279553065,LiPF6,0.481256921,253.14999999999998,2.722753,2.204969575219691,0.19016907695274188
EMC,0.458862994,EC,0.458862994,LiPF6,0.589878647,243.14999999999998,1.8335730000000001,1.8128944471018642,0.011277736363993096
EMC,0.452609958,EC,0.301739972,LiPF6,2.142678775,263.15,2.5697900000000002,3.3747814223434487,0.3132518308279853
EMC,0.498188056,EC,0.332125371,LiPF6,1.344678468,333.15,12.709521,15.828801139453955,0.24542861524474086
EMC,0.54557433,EC,0.36371622,LiPF6,0.656391405,333.15,13.850012999999999,13.347853208541604,0.03625699062220336
EMC,0.498077079,EC,0.332051386,LiPF6,1.346444132,303.15,8.660592,9.391917845126493,0.08444293936563381
EMC,0.63494366,EC,0.272118712,LiPF6,0.674166957,313.15,9.697897000000001,9.632124748857173,0.006782114838178653
EMC,0.49030862,EC,0.326872413,LiPF6,1.472027768,313.15,11.648578,11.237967241259588,0.03524986129125914
EMC,0.603140191,EC,0.258488653,LiPF6,1.056667548,333.15,14.409178,15.476855775731664,0.0740970633947102
EMC,0.379891264,EC,0.379891264,LiPF6,2.08031126,273.15,3.3100709999999998,4.388248023295037,0.3257262527888487
EMC,0.4546741,EC,0.303116067,LiPF6,2.10308021,273.15,3.997333,4.359641459994885,0.09063754758357258
EMC,0.453361719,EC,0.302241146,LiPF6,2.128215218,303.15,8.596558,8.179857418184232,0.04847295648046202
EMC,0.550414243,EC,0.235891818,LiPF6,1.78818979,323.15,12.604206999999999,12.769132806707917,0.013084980809020232
EMC,0.432727786,EC,0.432727786,LiPF6,1.022901868,293.15,8.591814999999999,7.487291208497922,0.12855535081959713
EMC,0.565702729,EC,0.242444027,LiPF6,1.562039251,243.14999999999998,1.2848950000000001,2.2146010856120206,0.7235658054642756
EMC,0.548106084,EC,0.234902608,LiPF6,1.823428693,273.15,4.313576,4.684233671637455,0.08592816531746619
EMC,0.519071358,EC,0.346047572,LiPF6,1.025860286,243.14999999999998,1.625524,2.184120742541579,0.3436410305486594
EMC,0.407724789,EC,0.407724789,LiPF6,1.489124332,263.15,3.042542,3.864143836185979,0.2700379604245328
EMC,0.433010839,EC,0.433010839,LiPF6,1.017932087,273.15,5.207817,4.822500884725718,0.07398802900990609
EMC,0.55894098,EC,0.37262732,LiPF6,0.483343241,253.14999999999998,2.1759399999999998,2.209295071400564,0.015329040047319492
EMC,0.544952709,EC,0.363301806,LiPF6,0.664645648,253.14999999999998,2.914833,2.5333144844436206,0.13088863600637812
EMC,0.479735014,EC,0.319823342,LiPF6,1.649494301,313.15,11.644002,11.006919207395864,0.05471338742505682
EMC,0.602573113,EC,0.25824562,LiPF6,1.063854184,233.14999999999998,1.131931,1.6134241777599814,0.4253732584053103
EMC,0.528566049,EC,0.226528307,LiPF6,2.134079527,323.15,12.175908,11.689502628974505,0.03994818054025164
EMC,0.433010839,EC,0.433010839,LiPF6,1.017932087,303.15,10.446228,9.114878333900478,0.1274478851217417
EMC,0.550292781,EC,0.235839763,LiPF6,1.790036783,263.15,2.90631,3.694444455109954,0.27118045050595224
EMC,0.489934571,EC,0.326623047,LiPF6,1.478175078,243.14999999999998,1.068535,2.233109783196688,1.089879866543153
EMC,0.499028031,EC,0.332685354,LiPF6,1.331339796,263.15,3.7011000000000003,3.8918645673468553,0.0515426676790292
EMC,0.549867473,EC,0.235657488,LiPF6,1.796510647,243.14999999999998,0.948375,2.1302482809092047,1.2462088107649452
EMC,0.455427759,EC,0.303618506,LiPF6,2.088711437,323.15,11.592831,11.844773258725919,0.02173259135114784
EMC,0.417914689,EC,0.417914689,LiPF6,1.292381815,273.15,4.923913000000001,4.968171521315667,0.008988485644581112
EMC,0.379891264,EC,0.379891264,LiPF6,2.08031126,283.15,4.723978,5.50757317311351,0.16587612666983426
EMC,0.582460253,EC,0.249625823,LiPF6,1.327796397,313.15,11.258126,11.30305423718748,0.003990738528550761
EMC,0.543419941,EC,0.36227996,LiPF6,0.68507932,233.14999999999998,0.988032,1.4134091420071957,0.4305297217167011
EMC,0.49100357,EC,0.327335713,LiPF6,1.460631473,323.15,13.873731,13.380308739120053,0.03556521752367448
EMC,0.362625043,EC,0.362625043,LiPF6,2.492658618,333.15,13.849841999999999,12.311197086597774,0.11109476291514551
EMC,0.394610009,EC,0.394610009,LiPF6,1.757293481,303.15,9.365354,8.97544863440382,0.04163274186925339
EMC,0.531928949,EC,0.354619299,LiPF6,0.842018941,313.15,11.808604,10.427864682369943,0.11692654928813409
EMC,0.561357709,EC,0.374238473,LiPF6,0.452935335,313.15,9.501815,8.10938044036612,0.14654406128027964
EMC,0.61944252,EC,0.265475366,LiPF6,0.855692819,263.15,4.038240999999999,3.6085623769899784,0.10640242199760266
EMC,0.634160097,EC,0.271782899,LiPF6,0.683129907,323.15,11.135755000000001,11.518102563159545,0.034335127089231324
EMC,0.601239715,EC,0.257674164,LiPF6,1.080805898,283.15,6.6692160000000005,6.1228502416953265,0.08192353618546376
EMC,0.602192252,EC,0.258082394,LiPF6,1.068688481,253.14999999999998,2.722753,2.9288583020585497,0.0756973923299505
EMC,0.545292448,EC,0.363528299,LiPF6,0.66013207,313.15,10.891311,9.552143924499028,0.12295738093430372
EMC,0.458862994,EC,0.458862994,LiPF6,0.589878647,293.15,7.767348,6.218445745502396,0.19941198134776558
EMC,0.56604949,EC,0.242592638,LiPF6,1.557051579,323.15,12.971319,13.259601833604718,0.02222463525912194
EMC,0.558089661,EC,0.372059774,LiPF6,0.49411749,233.14999999999998,0.7951619999999999,1.2302318656078453,0.5471461986461191
EMC,0.653303178,EC,0.279987076,LiPF6,0.470311479,263.15,3.57935,2.8406636601635564,0.20637443665370625
EMC,0.652975576,EC,0.279846675,LiPF6,0.473848576,323.15,9.422562000000001,9.84797279748323,0.04514810276475008
EMC,0.603026775,EC,0.258440047,LiPF6,1.058103792,273.15,5.353728,4.859925657433562,0.09223523170516655
EMC,0.456996076,EC,0.30466405,LiPF6,2.05896287,273.15,3.63416,4.414831547593892,0.21481485338947442
PEGDM-1000,0.605403983,,,LiTFSI,2.27014756,338.15,1.35,1.308569611319212,0.030689176800583758
PEGDM-1000,0.754207651,,,LiTFSI,1.13507378,323.15,0.7060000000000001,0.5841665874410816,0.1725685730296295
PEGDM-1000,0.754207651,,,LiTFSI,1.13507378,338.15,1.22,1.0035349075039115,0.17743040368531843
PEGDM-1000,0.605403983,,,LiTFSI,2.27014756,353.15,2.0799999999999996,2.1469887666913676,0.032206137832388466
PEGDM-1000,0.754207651,,,LiTFSI,1.13507378,313.15,0.465,0.3956997471872351,0.14903280174788153
PEGDM-2500,0.605403983,,,LiTFSI,2.27014756,338.15,0.808,0.7974843982417866,0.013014358611650274
PEGDM-2500,0.754207651,,,LiTFSI,1.13507378,328.15,0.598,0.5409714970473428,0.0953653895529384
PEGDM-2500,0.754207651,,,LiTFSI,1.13507378,343.15,1.08,1.0182460094108228,0.0571796209159049
PEGDM-2500,0.605403983,,,LiTFSI,2.27014756,353.15,1.4400000000000002,1.4478701669742673,0.005465393732129946
PEGDM-2500,0.754207651,,,LiTFSI,1.13507378,318.15,0.37,0.3432939445722012,0.07217852818324001
PEGDM-400,0.605403983,,,LiTFSI,2.27014756,338.15,2.87,2.8443357438697214,0.008942249522745182
PEGDM-400,0.754207651,,,LiTFSI,1.13507378,328.15,2.3600000000000003,2.213437814939235,0.062102620788459836
PEGDM-400,0.754207651,,,LiTFSI,1.13507378,343.15,3.54,3.48743341164136,0.014849318745378572
PEGDM-400,0.605403983,,,LiTFSI,2.27014756,353.15,4.37,4.366718730289017,0.0007508626340921621
PEGDM-400,0.754207651,,,LiTFSI,1.13507378,318.15,1.73,1.5962412756740516,0.07731718169129964
PEGDME,0.992811622,,,LiPDI,0.029897843,295.04616999999996,0.02,0.020124972763351387,0.006248638167569327
PEGDME,0.992811622,,,LiPDI,0.029897843,333.23335999999995,0.058499999999999996,0.05761124473724364,0.01519239765395481
PEGDME,0.977867066,,,LiPDI,0.093461975,333.06687999999997,0.12000000000000001,0.12696635536998216,0.05805296141651791
PEGDME,0.992811622,,,LiPDI,0.029897843,323.00784999999996,0.0455,0.04454346475512419,0.021022752634633154
PEGDME,0.977867066,,,LiPDI,0.093461975,295.04616999999996,0.0436,0.04453287267883252,0.02139616235854402
PEGDME,0.994288122,,,LiTDI,0.029897843,295.04616999999996,0.0195,0.016028097341088433,0.17804629020059315
PEGDME,0.994288122,,,LiTDI,0.029897843,333.31111,0.0513,0.057600420726362116,0.12281521883746818
PEGDME,0.98235865,,,LiTDI,0.093461975,333.14455,0.14300000000000002,0.14290444506425926,0.0006682163338514709
PEGDME,0.994288122,,,LiTDI,0.029897843,322.93483,0.0401,0.04195551437729216,0.04627217898484203
PEGDME,0.98235865,,,LiTDI,0.093461975,295.15939,0.0494,0.040132842840053404,0.18759427449284607
PEGDME,0.849512086,,,Lithium Trifluoromethanesulfonate (Lithium triflate),1.135785908,423.15,2.702825,2.47104983593146,0.08575293038525984
PEGDME,0.849512086,,,Lithium Trifluoromethanesulfonate (Lithium triflate),1.135785908,353.15,0.9913159999999999,1.0094157767348095,0.018258332090685184
PEGDME,0.849512086,,,Lithium Trifluoromethanesulfonate (Lithium triflate),1.135785908,343.15,0.613591,0.8621369934214814,0.40506786022200686
PEGDME,0.5,,,TPSB-,1.228679857,423.15,0.0187,0.017510409494156554,0.06361446555312554
PEGDME,0.5,,,TPSB-,1.228679857,353.15,0.0121,0.010144228583360488,0.16163400137516623
PEGDME,0.5,,,TPSB-,1.228679857,343.15,0.00974,0.009214144377923178,0.05398928358078262
