Repository: Andrewhuang723/Electrolytes

# Using LAMMPS to simulate electrolytes properties

- Diffuse: Diffusivity & Conductivity
- Thermal Conductivity
- Mixing: Solubility

File: data/semiempirical/Ecker2015/EMC_EC_LiPF6/results.csv
Solvent 1 (S1),S1 Weight %,Solvent 2 (S2),S2 Weight %,Salt 1,Salt1 Molality (mol salt/kg polymer),Temperature (K),Conductivity_test,Conductivity_pred,error
EMC,0.501890005,EC,0.334593336,LiPF6,1.286227345,243.14999999999998,1.381402,2.2074667750835286,0.5979901397880766
EMC,0.519650595,EC,0.34643373,LiPF6,1.017382507,323.15,13.815123999999999,13.047735671669576,0.05554697361604737
EMC,0.457213374,EC,0.304808916,LiPF6,2.054857149,253.14999999999998,1.45674,2.6341611705480257,0.8082575961036463
EMC,0.407913491,EC,0.407913491,LiPF6,1.485391631,303.15,9.857184,9.363066565066728,0.050127646489430716
EMC,0.39470436,EC,0.39470436,LiPF6,1.755300573,253.14999999999998,1.484595,2.831404647976226,0.9071899393277129
EMC,0.499060091,EC,0.332706727,LiPF6,1.330831581,243.14999999999998,1.660915,2.2084650130480217,0.32966769103055954
EMC,0.456815779,EC,0.304543853,LiPF6,2.062372437,243.14999999999998,0.462485,1.9602900553784546,3.238602452789722
EMC,0.564865524,EC,0.242085224,LiPF6,1.574106544,333.15,14.439771,15.538689234389373,0.07610357770835653
EMC,0.519167561,EC,0.346111707,LiPF6,1.02445094,273.15,5.317874,4.829715285174079,0.09179584074875045
EMC,0.394515658,EC,0.394515658,LiPF6,1.759287353,293.15,7.279225,7.3912567347115194,0.015390612972056664
EMC,0.516550115,EC,0.344366743,LiPF6,1.06298298,323.15,10.883366,13.161896769867727,0.20935901355037834
EMC,0.453138062,EC,0.302092042,LiPF6,2.132513259,273.15,3.762906,4.32389212488194,0.14908321517517048
EMC,0.53013867,EC,0.35342578,LiPF6,0.867082456,243.14999999999998,1.714057,2.055615789492306,0.19926921303801812
EMC,0.618150503,EC,0.264921644,LiPF6,0.871234005,333.15,12.879541,14.716017501923826,0.1425886607235325
EMC,0.472652424,EC,0.315101616,LiPF6,1.772808491,273.15,4.368409,4.736527325462992,0.08426828290642945
EMC,0.548475834,EC,0.235061072,LiPF6,1.817763732,253.14999999999998,1.835564,2.7953205316464778,0.5228673757202025
EMC,0.581749107,EC,0.249321046,LiPF6,1.337462867,253.14999999999998,2.478011,2.961291859758375,0.19502772980361058
EMC,0.652290485,EC,0.279553065,LiPF6,0.481256921,253.14999999999998,2.722753,2.1846971131036104,0.1976146521173201
EMC,0.458862994,EC,0.458862994,LiPF6,0.589878647,243.14999999999998,1.8335730000000001,1.7817535585093036,0.02826145536103362
EMC,0.452609958,EC,0.301739972,LiPF6,2.142678775,263.15,2.5697900000000002,3.3625836858909772,0.3085052420201561
EMC,0.498188056,EC,0.332125371,LiPF6,1.344678468,333.15,12.709521,15.786238216150696,0.24207971458174513
EMC,0.54557433,EC,0.36371622,LiPF6,0.656391405,333.15,13.850012999999999,13.311068555872549,0.03891291972992735
EMC,0.498077079,EC,0.332051386,LiPF6,1.346444132,303.15,8.660592,9.425437226563783,0.0883132731069405
EMC,0.63494366,EC,0.272118712,LiPF6,0.674166957,313.15,9.697897000000001,9.654011560605051,0.004525253196125938
EMC,0.49030862,EC,0.326872413,LiPF6,1.472027768,313.15,11.648578,11.2652688709927,0.032906087679311705
EMC,0.603140191,EC,0.258488653,LiPF6,1.056667548,333.15,14.409178,15.433069115688355,0.0710582599290781
EMC,0.379891264,EC,0.379891264,LiPF6,2.08031126,273.15,3.3100709999999998,4.390067313598747,0.3262758755322008
EMC,0.4546741,EC,0.303116067,LiPF6,2.10308021,273.15,3.997333,4.361355045844903,0.09106622986999154
EMC,0.453361719,EC,0.302241146,LiPF6,2.128215218,303.15,8.596558,8.209561573758016,0.04501760195673476
EMC,0.550414243,EC,0.235891818,LiPF6,1.78818979,323.15,12.604206999999999,12.774651301370984,0.013522810389498117
EMC,0.432727786,EC,0.432727786,LiPF6,1.022901868,293.15,8.591814999999999,7.514114909104035,0.12543334451404783
EMC,0.565702729,EC,0.242444027,LiPF6,1.562039251,243.14999999999998,1.2848950000000001,2.176799340921295,0.6941457013384712
EMC,0.548106084,EC,0.234902608,LiPF6,1.823428693,273.15,4.313576,4.686611860743601,0.08647949189804482
EMC,0.519071358,EC,0.346047572,LiPF6,1.025860286,243.14999999999998,1.625524,2.146256333819539,0.320347367260981
EMC,0.407724789,EC,0.407724789,LiPF6,1.489124332,263.15,3.042542,3.850318646845759,0.2654940003608032
EMC,0.433010839,EC,0.433010839,LiPF6,1.017932087,273.15,5.207817,4.823227475772969,0.07384850969744744
EMC,0.55894098,EC,0.37262732,LiPF6,0.483343241,253.14999999999998,2.1759399999999998,2.188971826091833,0.005989055806609281
EMC,0.544952709,EC,0.363301806,LiPF6,0.664645648,253.14999999999998,2.914833,2.5092939237593175,0.13912943768671562
EMC,0.479735014,EC,0.319823342,LiPF6,1.649494301,313.15,11.644002,11.034631095969607,0.05233345923767394
EMC,0.602573113,EC,0.25824562,LiPF6,1.063854184,233.14999999999998,1.131931,1.5691835100455642,0.3862890141232674
EMC,0.528566049,EC,0.226528307,LiPF6,2.134079527,323.15,12.175908,11.692864249593766,0.03967209266087043
EMC,0.433010839,EC,0.433010839,LiPF6,1.017932087,303.15,10.446228,9.14600736032354,0.12446795529223169
EMC,0.550292781,EC,0.235839763,LiPF6,1.790036783,263.15,2.90631,3.681662260021293,0.2667823666509399
EMC,0.489934571,EC,0.326623047,LiPF6,1.478175078,243.14999999999998,1.068535,2.1948939089264012,1.0541151285885828
EMC,0.499028031,EC,0.332685354,LiPF6,1.331339796,263.15,3.7011000000000003,3.8775890325284195,0.04768556173257117
EMC,0.549867473,EC,0.235657488,LiPF6,1.796510647,243.14999999999998,0.948375,2.094055191472266,1.2080455426094805
EMC,0.455427759,EC,0.303618506,LiPF6,2.088711437,323.15,11.592831,11.848742864198933,0.022075010340350185
EMC,0.417914689,EC,0.417914689,LiPF6,1.292381815,273.15,4.923913000000001,4.969528105072005,0.009263994930861727
EMC,0.379891264,EC,0.379891264,LiPF6,2.08031126,283.15,4.723978,5.523075727765454,0.16915780043121578
EMC,0.582460253,EC,0.249625823,LiPF6,1.327796397,313.15,11.258126,11.329572901282969,0.0063462517014792824
EMC,0.543419941,EC,0.36227996,LiPF6,0.68507932,233.14999999999998,0.988032,1.3747156130399198,0.3913674992711975
EMC,0.49100357,EC,0.327335713,LiPF6,1.460631473,323.15,13.873731,13.384296697797184,0.035277770788752855
EMC,0.362625043,EC,0.362625043,LiPF6,2.492658618,333.15,13.849841999999999,12.268048924139901,0.11421018924693134
EMC,0.394610009,EC,0.394610009,LiPF6,1.757293481,303.15,9.365354,9.009232425563484,0.03802542588742679
EMC,0.531928949,EC,0.354619299,LiPF6,0.842018941,313.15,11.808604,10.450709523418832,0.11499195642272102
EMC,0.561357709,EC,0.374238473,LiPF6,0.452935335,313.15,9.501815,8.130836497405175,0.14428596037649916
EMC,0.61944252,EC,0.265475366,LiPF6,0.855692819,263.15,4.038240999999999,3.5947543130425648,0.10982174836950906
EMC,0.634160097,EC,0.271782899,LiPF6,0.683129907,323.15,11.135755000000001,11.519716122195627,0.034480026023886605
EMC,0.601239715,EC,0.257674164,LiPF6,1.080805898,283.15,6.6692160000000005,6.138588086527915,0.07956376183828585
EMC,0.602192252,EC,0.258082394,LiPF6,1.068688481,253.14999999999998,2.722753,2.900908519170207,0.0654321266637874
EMC,0.545292448,EC,0.363528299,LiPF6,0.66013207,313.15,10.891311,9.57397117616922,0.12095328320261721
EMC,0.458862994,EC,0.458862994,LiPF6,0.589878647,293.15,7.767348,6.241737260213354,0.19641333693129837
EMC,0.56604949,EC,0.242592638,LiPF6,1.557051579,323.15,12.971319,13.26424476481244,0.02258257350794019
EMC,0.558089661,EC,0.372059774,LiPF6,0.49411749,233.14999999999998,0.7951619999999999,1.1968857805175777,0.5052099830192813
EMC,0.653303178,EC,0.279987076,LiPF6,0.470311479,263.15,3.57935,2.830953406461574,0.2090872905802523
EMC,0.652975576,EC,0.279846675,LiPF6,0.473848576,323.15,9.422562000000001,9.852553879880725,0.045634285015129006
EMC,0.603026775,EC,0.258440047,LiPF6,1.058103792,273.15,5.353728,4.860716659335331,0.0920874838364349
EMC,0.456996076,EC,0.30466405,LiPF6,2.05896287,273.15,3.63416,4.416740649543933,0.21534017477049253
