Repository: Andrewhuang723/Electrolytes

# Using LAMMPS to simulate electrolytes properties

- Diffuse: Diffusivity & Conductivity
- Thermal Conductivity
- Mixing: Solubility

File: data/semiempirical/Ecker2015/results.csv
Solvent 1 (S1),S1 Weight %,Solvent 2 (S2),S2 Weight %,Salt 1,Salt1 Molality (mol salt/kg polymer),Temperature (K),Conductivity_test,Conductivity_pred,error
DMC,0.664106267,EC,0.332053133,LiTDI,0.020077787,293.19371728,0.351433,0.25684720616725454,0.26914317617510436
DMC,0.577052667,EC,0.288526333,LiTDI,0.808734567,293.31184528999995,1.306787,1.3639347256031953,0.04373147697612187
DMC,0.577052667,EC,0.288526333,LiTDI,0.808734567,303.71297454999996,1.590349,1.6621583739203125,0.04515321726257098
DMC,0.577052667,EC,0.288526333,LiTDI,0.808734567,263.291139241,0.567194,0.7004458144531492,0.23493163618294494
DMC,0.664106267,EC,0.332053133,LiTDI,0.020077787,263.10083123,0.194975,0.13158503553617412,0.32511842268919544
DMC,0.660265667,EC,0.330132833,LiTDI,0.050486435,263.195950832,0.402233,0.26349788273679486,0.3449123201308822
DMC,0.665386467,EC,0.332693233,LiTDI,0.010019579,292.83990345999996,0.190247,0.16188568007193505,0.14907630568715907
DMC,0.641062667,EC,0.320531333,LiTDI,0.207995016,262.91079812,0.6987949999999999,0.6511296585400604,0.06821076490235263
DMC,0.666026567,EC,0.333013283,LiTDI,0.005004975,323.41181696999996,0.181132,0.19585740317803638,0.08129653058563031
DMC,0.666410627,EC,0.333205313,LiTDI,0.002000836,263.10083123,0.0426,0.043486202399236396,0.020802873221511656
DMC,0.664106267,EC,0.332053133,LiTDI,0.020077787,303.20699707999995,0.387691,0.3108405694363264,0.19822598554950627
DMC,0.577052667,EC,0.288526333,LiTDI,0.808734567,283.048211509,0.985379,1.1048626691651036,0.12125656134858116
DMC,0.664106267,EC,0.332053133,LiTDI,0.020077787,323.26820604,0.520497,0.43831163093133224,0.15789787274214404
DMC,0.665386467,EC,0.332693233,LiTDI,0.010019579,262.91079812,0.109508,0.08312235994819134,0.24094714588713753
EC,0.599647991,PC,0.222443446,LiAsF6,1.104976779,293.15,5.94,4.939918648294737,0.16836386392344507
EC,0.550664065,PC,0.20427253,LiAsF6,1.657465165,263.15,0.92,1.969843192419827,1.1411339048041595
EC,0.278042801,PC,0.584470441,LiAsF6,0.813900891,243.14999999999998,0.8099999999999999,0.9171439348616824,0.13227646279220062
EC,0.599647991,PC,0.222443446,LiAsF6,1.104976779,313.15,9.549999999999999,8.116771149387471,0.1500763194358668
EC,0.244436077,PC,0.51382615,LiAsF6,1.627801788,213.14999999999998,0.01,0.24453593003399668,23.453593003399668
EC,0.196849997,PC,0.413796021,LiAsF6,3.255603565,263.15,0.2,1.1400160566803885,4.700080283401943
EC,0.599647991,PC,0.222443446,LiAsF6,1.104976779,313.15,9.549999999999999,8.116771149387471,0.1500763194358668
EC,0.729446912,PC,0.115968526,LiAsF6,0.933624786,293.15,6.49,4.806295479281905,0.2594305887084892
EC,0.729446912,PC,0.115968526,LiAsF6,0.933624786,353.15,18.939999999999998,17.819581244430914,0.05915621729509418
EC,0.509078557,PC,0.188846107,LiAsF6,2.209953548,333.15,8.91,10.574478138590447,0.18681011656458435
EC,0.729446912,PC,0.115968526,LiAsF6,0.933624786,263.15,2.29,1.961430628462464,0.14348007490722095
EC,0.550664065,PC,0.20427253,LiAsF6,1.657465165,353.15,17.34,17.896009319294677,0.032065127987005615
EC,0.278042801,PC,0.584470441,LiAsF6,0.813900891,223.14999999999998,0.13999999999999999,0.38578297248706006,1.755592660621858
EC,0.509078557,PC,0.188846107,LiAsF6,2.209953548,293.15,1.97,4.173419837129135,1.1184872269691042
EC,0.550664065,PC,0.20427253,LiAsF6,1.657465165,313.15,7.64,7.931086276253472,0.03810029793893619
EC,0.658197475,PC,0.24416277,LiAsF6,0.55248839,273.15,3.17,2.329082806315449,0.2652735626765144
EC,0.44227793,PC,0.164065966,LiAsF6,3.314930335,353.15,11.23,10.195741986935188,0.09209777498350959
EC,0.196849997,PC,0.413796021,LiAsF6,3.255603565,273.15,0.51,1.573012335173272,2.084337912104455
EC,0.218077315,PC,0.458417711,LiAsF6,2.441702674,253.14999999999998,0.41,1.1022956775479325,1.6885260427998356
EC,0.660770979,PC,0.245117428,LiBF4,1.104976779,233.14999999999998,0.19,0.7046549577912827,2.7087103041646454
EC,0.660770979,PC,0.245117428,LiBF4,1.104976779,273.15,2.4099999999999997,2.3614226848398845,0.02015656230710175
EC,0.660770979,PC,0.245117428,LiBF4,1.104976779,313.15,6.2700000000000005,5.702254699047173,0.09054948978513995
EC,0.624536382,PC,0.231675962,LiPF6,1.104976773,243.14999999999998,0.71,1.403918102484003,0.9773494401183143
EC,0.258429666,PC,0.543241905,LiPF6,1.627801789,263.15,1.9,2.3601508182029782,0.24218464115946228
EC,0.258429666,PC,0.543241905,LiPF6,1.627801789,233.14999999999998,0.21000000000000002,0.8385098799384705,2.9929041901831925
EC,0.624536382,PC,0.231675962,LiPF6,1.104976773,213.14999999999998,0.01,0.40762659536194396,39.76265953619439
EC,0.258429666,PC,0.543241905,LiPF6,1.627801789,293.15,5.64,5.312596366798005,0.05805028957482168
EMC,0.501890005,EC,0.334593336,LiPF6,1.286227345,243.14999999999998,1.381402,2.2074667750835286,0.5979901397880766
EMC,0.519650595,EC,0.34643373,LiPF6,1.017382507,323.15,13.815123999999999,13.047735671669576,0.05554697361604737
EMC,0.457213374,EC,0.304808916,LiPF6,2.054857149,253.14999999999998,1.45674,2.6341611705480257,0.8082575961036463
EMC,0.407913491,EC,0.407913491,LiPF6,1.485391631,303.15,9.857184,9.363066565066728,0.050127646489430716
EMC,0.39470436,EC,0.39470436,LiPF6,1.755300573,253.14999999999998,1.484595,2.831404647976226,0.9071899393277129
EMC,0.499060091,EC,0.332706727,LiPF6,1.330831581,243.14999999999998,1.660915,2.2084650130480217,0.32966769103055954
EMC,0.456815779,EC,0.304543853,LiPF6,2.062372437,243.14999999999998,0.462485,1.9602900553784546,3.238602452789722
EMC,0.564865524,EC,0.242085224,LiPF6,1.574106544,333.15,14.439771,15.538689234389373,0.07610357770835653
EMC,0.519167561,EC,0.346111707,LiPF6,1.02445094,273.15,5.317874,4.829715285174079,0.09179584074875045
EMC,0.394515658,EC,0.394515658,LiPF6,1.759287353,293.15,7.279225,7.3912567347115194,0.015390612972056664
EMC,0.516550115,EC,0.344366743,LiPF6,1.06298298,323.15,10.883366,13.161896769867727,0.20935901355037834
EMC,0.453138062,EC,0.302092042,LiPF6,2.132513259,273.15,3.762906,4.32389212488194,0.14908321517517048
EMC,0.53013867,EC,0.35342578,LiPF6,0.867082456,243.14999999999998,1.714057,2.055615789492306,0.19926921303801812
EMC,0.618150503,EC,0.264921644,LiPF6,0.871234005,333.15,12.879541,14.716017501923826,0.1425886607235325
EMC,0.472652424,EC,0.315101616,LiPF6,1.772808491,273.15,4.368409,4.736527325462992,0.08426828290642945
EMC,0.548475834,EC,0.235061072,LiPF6,1.817763732,253.14999999999998,1.835564,2.7953205316464778,0.5228673757202025
EMC,0.581749107,EC,0.249321046,LiPF6,1.337462867,253.14999999999998,2.478011,2.961291859758375,0.19502772980361058
EMC,0.652290485,EC,0.279553065,LiPF6,0.481256921,253.14999999999998,2.722753,2.1846971131036104,0.1976146521173201
EMC,0.458862994,EC,0.458862994,LiPF6,0.589878647,243.14999999999998,1.8335730000000001,1.7817535585093036,0.02826145536103362
EMC,0.452609958,EC,0.301739972,LiPF6,2.142678775,263.15,2.5697900000000002,3.3625836858909772,0.3085052420201561
EMC,0.498188056,EC,0.332125371,LiPF6,1.344678468,333.15,12.709521,15.786238216150696,0.24207971458174513
EMC,0.54557433,EC,0.36371622,LiPF6,0.656391405,333.15,13.850012999999999,13.311068555872549,0.03891291972992735
EMC,0.498077079,EC,0.332051386,LiPF6,1.346444132,303.15,8.660592,9.425437226563783,0.0883132731069405
EMC,0.63494366,EC,0.272118712,LiPF6,0.674166957,313.15,9.697897000000001,9.654011560605051,0.004525253196125938
EMC,0.49030862,EC,0.326872413,LiPF6,1.472027768,313.15,11.648578,11.2652688709927,0.032906087679311705
EMC,0.603140191,EC,0.258488653,LiPF6,1.056667548,333.15,14.409178,15.433069115688355,0.0710582599290781
EMC,0.379891264,EC,0.379891264,LiPF6,2.08031126,273.15,3.3100709999999998,4.390067313598747,0.3262758755322008
EMC,0.4546741,EC,0.303116067,LiPF6,2.10308021,273.15,3.997333,4.361355045844903,0.09106622986999154
EMC,0.453361719,EC,0.302241146,LiPF6,2.128215218,303.15,8.596558,8.209561573758016,0.04501760195673476
EMC,0.550414243,EC,0.235891818,LiPF6,1.78818979,323.15,12.604206999999999,12.774651301370984,0.013522810389498117
EMC,0.432727786,EC,0.432727786,LiPF6,1.022901868,293.15,8.591814999999999,7.514114909104035,0.12543334451404783
EMC,0.565702729,EC,0.242444027,LiPF6,1.562039251,243.14999999999998,1.2848950000000001,2.176799340921295,0.6941457013384712
EMC,0.548106084,EC,0.234902608,LiPF6,1.823428693,273.15,4.313576,4.686611860743601,0.08647949189804482
EMC,0.519071358,EC,0.346047572,LiPF6,1.025860286,243.14999999999998,1.625524,2.146256333819539,0.320347367260981
EMC,0.407724789,EC,0.407724789,LiPF6,1.489124332,263.15,3.042542,3.850318646845759,0.2654940003608032
EMC,0.433010839,EC,0.433010839,LiPF6,1.017932087,273.15,5.207817,4.823227475772969,0.07384850969744744
EMC,0.55894098,EC,0.37262732,LiPF6,0.483343241,253.14999999999998,2.1759399999999998,2.188971826091833,0.005989055806609281
EMC,0.544952709,EC,0.363301806,LiPF6,0.664645648,253.14999999999998,2.914833,2.5092939237593175,0.13912943768671562
EMC,0.479735014,EC,0.319823342,LiPF6,1.649494301,313.15,11.644002,11.034631095969607,0.05233345923767394
EMC,0.602573113,EC,0.25824562,LiPF6,1.063854184,233.14999999999998,1.131931,1.5691835100455642,0.3862890141232674
EMC,0.528566049,EC,0.226528307,LiPF6,2.134079527,323.15,12.175908,11.692864249593766,0.03967209266087043
EMC,0.433010839,EC,0.433010839,LiPF6,1.017932087,303.15,10.446228,9.14600736032354,0.12446795529223169
EMC,0.550292781,EC,0.235839763,LiPF6,1.790036783,263.15,2.90631,3.681662260021293,0.2667823666509399
EMC,0.489934571,EC,0.326623047,LiPF6,1.478175078,243.14999999999998,1.068535,2.1948939089264012,1.0541151285885828
EMC,0.499028031,EC,0.332685354,LiPF6,1.331339796,263.15,3.7011000000000003,3.8775890325284195,0.04768556173257117
EMC,0.549867473,EC,0.235657488,LiPF6,1.796510647,243.14999999999998,0.948375,2.094055191472266,1.2080455426094805
EMC,0.455427759,EC,0.303618506,LiPF6,2.088711437,323.15,11.592831,11.848742864198933,0.022075010340350185
EMC,0.417914689,EC,0.417914689,LiPF6,1.292381815,273.15,4.923913000000001,4.969528105072005,0.009263994930861727
EMC,0.379891264,EC,0.379891264,LiPF6,2.08031126,283.15,4.723978,5.523075727765454,0.16915780043121578
EMC,0.582460253,EC,0.249625823,LiPF6,1.327796397,313.15,11.258126,11.329572901282969,0.0063462517014792824
EMC,0.543419941,EC,0.36227996,LiPF6,0.68507932,233.14999999999998,0.988032,1.3747156130399198,0.3913674992711975
EMC,0.49100357,EC,0.327335713,LiPF6,1.460631473,323.15,13.873731,13.384296697797184,0.035277770788752855
EMC,0.362625043,EC,0.362625043,LiPF6,2.492658618,333.15,13.849841999999999,12.268048924139901,0.11421018924693134
EMC,0.394610009,EC,0.394610009,LiPF6,1.757293481,303.15,9.365354,9.009232425563484,0.03802542588742679
EMC,0.531928949,EC,0.354619299,LiPF6,0.842018941,313.15,11.808604,10.450709523418832,0.11499195642272102
EMC,0.561357709,EC,0.374238473,LiPF6,0.452935335,313.15,9.501815,8.130836497405175,0.14428596037649916
EMC,0.61944252,EC,0.265475366,LiPF6,0.855692819,263.15,4.038240999999999,3.5947543130425648,0.10982174836950906
EMC,0.634160097,EC,0.271782899,LiPF6,0.683129907,323.15,11.135755000000001,11.519716122195627,0.034480026023886605
EMC,0.601239715,EC,0.257674164,LiPF6,1.080805898,283.15,6.6692160000000005,6.138588086527915,0.07956376183828585
EMC,0.602192252,EC,0.258082394,LiPF6,1.068688481,253.14999999999998,2.722753,2.900908519170207,0.0654321266637874
EMC,0.545292448,EC,0.363528299,LiPF6,0.66013207,313.15,10.891311,9.57397117616922,0.12095328320261721
EMC,0.458862994,EC,0.458862994,LiPF6,0.589878647,293.15,7.767348,6.241737260213354,0.19641333693129837
EMC,0.56604949,EC,0.242592638,LiPF6,1.557051579,323.15,12.971319,13.26424476481244,0.02258257350794019
EMC,0.558089661,EC,0.372059774,LiPF6,0.49411749,233.14999999999998,0.7951619999999999,1.1968857805175777,0.5052099830192813
EMC,0.653303178,EC,0.279987076,LiPF6,0.470311479,263.15,3.57935,2.830953406461574,0.2090872905802523
EMC,0.652975576,EC,0.279846675,LiPF6,0.473848576,323.15,9.422562000000001,9.852553879880725,0.045634285015129006
EMC,0.603026775,EC,0.258440047,LiPF6,1.058103792,273.15,5.353728,4.860716659335331,0.0920874838364349
EMC,0.456996076,EC,0.30466405,LiPF6,2.05896287,273.15,3.63416,4.416740649543933,0.21534017477049253
PEGDM-1000,0.605403983,,,LiTFSI,2.27014756,338.15,1.35,1.309365538903587,0.03009960081215786
PEGDM-1000,0.754207651,,,LiTFSI,1.13507378,323.15,0.7060000000000001,0.5845802837803159,0.1719826008777396
PEGDM-1000,0.754207651,,,LiTFSI,1.13507378,338.15,1.22,1.0044496344042737,0.17668062753748054
PEGDM-1000,0.605403983,,,LiTFSI,2.27014756,353.15,2.0799999999999996,2.1446480992374157,0.031080816941065438
PEGDM-1000,0.754207651,,,LiTFSI,1.13507378,313.15,0.465,0.3954356921785698,0.14960066198157043
PEGDM-2500,0.605403983,,,LiTFSI,2.27014756,338.15,0.808,0.7979575597937614,0.012428762631483512
PEGDM-2500,0.754207651,,,LiTFSI,1.13507378,328.15,0.598,0.5414769932253807,0.09452007821842692
PEGDM-2500,0.754207651,,,LiTFSI,1.13507378,343.15,1.08,1.0189458898877066,0.05653158343730874
PEGDM-2500,0.605403983,,,LiTFSI,2.27014756,353.15,1.4400000000000002,1.4465732274112943,0.00456474125784318
PEGDM-2500,0.754207651,,,LiTFSI,1.13507378,318.15,0.37,0.3432664696439967,0.07225278474595483
PEGDM-400,0.605403983,,,LiTFSI,2.27014756,338.15,2.87,2.8461143557483735,0.008322524129486636
PEGDM-400,0.754207651,,,LiTFSI,1.13507378,328.15,2.3600000000000003,2.2160368205100713,0.06100134724149532
PEGDM-400,0.754207651,,,LiTFSI,1.13507378,343.15,3.54,3.489695487211504,0.014210314347032835
PEGDM-400,0.605403983,,,LiTFSI,2.27014756,353.15,4.37,4.361802380483919,0.0018758854727874397
PEGDM-400,0.754207651,,,LiTFSI,1.13507378,318.15,1.73,1.596815258999299,0.07698539942237051
PEGDME,0.992811622,,,LiPDI,0.029897843,295.04616999999996,0.02,0.020072343394785922,0.003617169739296086
PEGDME,0.992811622,,,LiPDI,0.029897843,333.23335999999995,0.058499999999999996,0.05767610877095633,0.014083610752883183
PEGDME,0.977867066,,,LiPDI,0.093461975,333.06687999999997,0.12000000000000001,0.12706261945053562,0.058855162087796786
PEGDME,0.992811622,,,LiPDI,0.029897843,323.00784999999996,0.0455,0.04461506954405404,0.019449021009801334
PEGDME,0.977867066,,,LiPDI,0.093461975,295.04616999999996,0.0436,0.044399424045650594,0.01833541389106868
PEGDME,0.994288122,,,LiTDI,0.029897843,295.04616999999996,0.0195,0.01597496654130526,0.1807709465997302
PEGDME,0.994288122,,,LiTDI,0.029897843,333.31111,0.0513,0.057664039807410396,0.1240553568695984
PEGDME,0.98235865,,,LiTDI,0.093461975,333.14455,0.14300000000000002,0.14302408839887798,0.0001684503418039432
PEGDME,0.994288122,,,LiTDI,0.029897843,322.93483,0.0401,0.042015203429351757,0.04776068402373466
PEGDME,0.98235865,,,LiTDI,0.093461975,295.15939,0.0494,0.039990164907145756,0.19048249175818308
PEGDME,0.849512086,,,Lithium Trifluoromethanesulfonate (Lithium triflate),1.135785908,423.15,2.702825,2.4878648842330002,0.07953164402689764
PEGDME,0.849512086,,,Lithium Trifluoromethanesulfonate (Lithium triflate),1.135785908,353.15,0.9913159999999999,1.0136308634928324,0.022510343314172794
PEGDME,0.849512086,,,Lithium Trifluoromethanesulfonate (Lithium triflate),1.135785908,343.15,0.613591,0.8626334135380275,0.4058769009617603
PEGDME,0.5,,,TPSB-,1.228679857,423.15,0.0187,0.01762304413346624,0.0575912228092921
PEGDME,0.5,,,TPSB-,1.228679857,353.15,0.0121,0.0102198161095534,0.15538709838401646
PEGDME,0.5,,,TPSB-,1.228679857,343.15,0.00974,0.009255433759958754,0.04975012731429631
