Repository: Andrewhuang723/Electrolytes

# Using LAMMPS to simulate electrolytes properties

- Diffuse: Diffusivity & Conductivity
- Thermal Conductivity
- Mixing: Solubility

File: data/semiempirical/Landesfeind2019/results.csv
Solvent 1 (S1),S1 Weight %,Solvent 2 (S2),S2 Weight %,Salt 1,Salt1 Molality (mol salt/kg polymer),Temperature (K),Conductivity_test,Conductivity_pred,error
EC,0.599647991,PC,0.222443446,LiAsF6,1.104976779,293.15,5.94,6.0186975043381565,0.01324873810406669
EC,0.550664065,PC,0.20427253,LiAsF6,1.657465165,263.15,0.92,0.9229146481196129,0.003168095782187869
EC,0.278042801,PC,0.584470441,LiAsF6,0.813900891,243.14999999999998,0.8099999999999999,0.40765524535455555,0.49672191931536347
EC,0.599647991,PC,0.222443446,LiAsF6,1.104976779,313.15,9.549999999999999,9.473824633784792,0.007976478137717982
EC,0.244436077,PC,0.51382615,LiAsF6,1.627801788,213.14999999999998,0.01,1.2452433915534655,123.52433915534655
EC,0.196849997,PC,0.413796021,LiAsF6,3.255603565,263.15,0.2,0.39149792995735727,0.9574896497867863
EC,0.599647991,PC,0.222443446,LiAsF6,1.104976779,313.15,9.549999999999999,9.473824633784792,0.007976478137717982
EC,0.729446912,PC,0.115968526,LiAsF6,0.933624786,293.15,6.49,6.2389544142633895,0.038681908433992405
EC,0.729446912,PC,0.115968526,LiAsF6,0.933624786,353.15,18.939999999999998,16.261445680708846,0.14142314251801225
EC,0.509078557,PC,0.188846107,LiAsF6,2.209953548,333.15,8.91,10.813235376741348,0.213606664056268
EC,0.729446912,PC,0.115968526,LiAsF6,0.933624786,263.15,2.29,2.1668276749990634,0.053787041485125184
EC,0.550664065,PC,0.20427253,LiAsF6,1.657465165,353.15,17.34,18.044317143194736,0.04061805900777023
EC,0.278042801,PC,0.584470441,LiAsF6,0.813900891,223.14999999999998,0.13999999999999999,-0.431469015862383,4.081921541874165
EC,0.509078557,PC,0.188846107,LiAsF6,2.209953548,293.15,1.97,3.402808082551946,0.7273137474882975
EC,0.550664065,PC,0.20427253,LiAsF6,1.657465165,313.15,7.64,8.381532003106601,0.09705916271028815
EC,0.658197475,PC,0.24416277,LiAsF6,0.55248839,273.15,3.17,3.5785828951257157,0.12889050319423212
EC,0.44227793,PC,0.164065966,LiAsF6,3.314930335,353.15,11.23,10.600953435559022,0.05601483209625807
EC,0.196849997,PC,0.413796021,LiAsF6,3.255603565,273.15,0.51,0.8134654513537063,0.595030296771973
EC,0.218077315,PC,0.458417711,LiAsF6,2.441702674,253.14999999999998,0.41,0.13334940076681912,0.6747575591053192
EC,0.660770979,PC,0.245117428,LiBF4,1.104976779,233.14999999999998,0.19,0.24248021219245275,0.27621164311817237
EC,0.660770979,PC,0.245117428,LiBF4,1.104976779,273.15,2.4099999999999997,2.4925274474980084,0.03424375414855132
EC,0.660770979,PC,0.245117428,LiBF4,1.104976779,313.15,6.2700000000000005,6.273714949389202,0.0005924959153431374
EC,0.624536382,PC,0.231675962,LiPF6,1.104976773,243.14999999999998,0.71,0.6879647942483134,0.031035501058713527
EC,0.258429666,PC,0.543241905,LiPF6,1.627801789,263.15,1.9,2.024612665451143,0.06558561339533843
EC,0.258429666,PC,0.543241905,LiPF6,1.627801789,233.14999999999998,0.21000000000000002,0.31734516784570543,0.5111674659319305
EC,0.624536382,PC,0.231675962,LiPF6,1.104976773,213.14999999999998,0.01,-0.29902168224562,30.902168224561997
EC,0.258429666,PC,0.543241905,LiPF6,1.627801789,293.15,5.64,5.3451975757931445,0.05226993337000979
EMC,0.501890005,EC,0.334593336,LiPF6,1.286227345,243.14999999999998,1.381402,1.3795888739083138,0.001312526036364699
EMC,0.519650595,EC,0.34643373,LiPF6,1.017382507,323.15,13.815123999999999,12.585445117912524,0.08900961598951083
EMC,0.457213374,EC,0.304808916,LiPF6,2.054857149,253.14999999999998,1.45674,1.4038249134201142,0.03632431770932751
EMC,0.407913491,EC,0.407913491,LiPF6,1.485391631,303.15,9.857184,9.727443235306733,0.013162051625826088
EMC,0.39470436,EC,0.39470436,LiPF6,1.755300573,253.14999999999998,1.484595,1.7658982218083856,0.18948145575620656
EMC,0.499060091,EC,0.332706727,LiPF6,1.330831581,243.14999999999998,1.660915,1.3298570473241607,0.19932263401549102
EMC,0.456815779,EC,0.304543853,LiPF6,2.062372437,243.14999999999998,0.462485,0.6729875903686202,0.4551554977320783
EMC,0.564865524,EC,0.242085224,LiPF6,1.574106544,333.15,14.439771,15.424483198503754,0.06819444702438521
EMC,0.519167561,EC,0.346111707,LiPF6,1.02445094,273.15,5.317874,5.358005493332095,0.007546529559010776
EMC,0.394515658,EC,0.394515658,LiPF6,1.759287353,293.15,7.279225,7.403104738410225,0.017018259280380126
EMC,0.516550115,EC,0.344366743,LiPF6,1.06298298,323.15,10.883366,12.732866718442867,0.16993830019525824
EMC,0.453138062,EC,0.302092042,LiPF6,2.132513259,273.15,3.762906,3.4235271786724715,0.0901906189863708
EMC,0.53013867,EC,0.35342578,LiPF6,0.867082456,243.14999999999998,1.714057,1.72451326118157,0.006100299570883552
EMC,0.618150503,EC,0.264921644,LiPF6,0.871234005,333.15,12.879541,13.39249526267715,0.03982706081506709
EMC,0.472652424,EC,0.315101616,LiPF6,1.772808491,273.15,4.368409,4.172182670696165,0.04491940413634234
EMC,0.548475834,EC,0.235061072,LiPF6,1.817763732,253.14999999999998,1.835564,1.6814730305926626,0.08394747849017378
EMC,0.581749107,EC,0.249321046,LiPF6,1.337462867,253.14999999999998,2.478011,2.399750542394359,0.03158196537692575
EMC,0.652290485,EC,0.279553065,LiPF6,0.481256921,253.14999999999998,2.722753,2.546655634150276,0.06467621772879281
EMC,0.458862994,EC,0.458862994,LiPF6,0.589878647,243.14999999999998,1.8335730000000001,1.6941325152314104,0.07604850462380812
EMC,0.452609958,EC,0.301739972,LiPF6,2.142678775,263.15,2.5697900000000002,2.2451465198340754,0.12633074304356573
EMC,0.498188056,EC,0.332125371,LiPF6,1.344678468,333.15,12.709521,15.140437944925093,0.19126739276209487
EMC,0.54557433,EC,0.36371622,LiPF6,0.656391405,333.15,13.850012999999999,12.043946446439517,0.13040179482578698
EMC,0.498077079,EC,0.332051386,LiPF6,1.346444132,303.15,8.660592,9.835511727390438,0.13566275000490022
EMC,0.63494366,EC,0.272118712,LiPF6,0.674166957,313.15,9.697897000000001,9.774231864285372,0.007871280163665523
EMC,0.49030862,EC,0.326872413,LiPF6,1.472027768,313.15,11.648578,11.556302679218174,0.007921595303892609
EMC,0.603140191,EC,0.258488653,LiPF6,1.056667548,333.15,14.409178,14.253538406089268,0.010801420727173534
EMC,0.379891264,EC,0.379891264,LiPF6,2.08031126,273.15,3.3100709999999998,3.523982215066689,0.0646243585308863
EMC,0.4546741,EC,0.303116067,LiPF6,2.10308021,273.15,3.997333,3.4797514924318618,0.12948170882139118
EMC,0.453361719,EC,0.302241146,LiPF6,2.128215218,303.15,8.596558,8.1984597037928,0.04630903394209638
EMC,0.550414243,EC,0.235891818,LiPF6,1.78818979,323.15,12.604206999999999,13.172674321884802,0.0451013952630898
EMC,0.432727786,EC,0.432727786,LiPF6,1.022901868,293.15,8.591814999999999,8.169147381330982,0.0491942178304604
EMC,0.565702729,EC,0.242444027,LiPF6,1.562039251,243.14999999999998,1.2848950000000001,1.0756112354629863,0.16288005209531814
EMC,0.548106084,EC,0.234902608,LiPF6,1.823428693,273.15,4.313576,4.06076598730318,0.058607988522010664
EMC,0.519071358,EC,0.346047572,LiPF6,1.025860286,243.14999999999998,1.625524,1.6332021955875402,0.004723520284868287
EMC,0.407724789,EC,0.407724789,LiPF6,1.489124332,263.15,3.042542,3.3865885024792335,0.11307863703417517
EMC,0.433010839,EC,0.433010839,LiPF6,1.017932087,273.15,5.207817,5.359287656451384,0.02908524943395355
EMC,0.55894098,EC,0.37262732,LiPF6,0.483343241,253.14999999999998,2.1759399999999998,2.550795113937522,0.17227272532216986
EMC,0.544952709,EC,0.363301806,LiPF6,0.664645648,253.14999999999998,2.914833,2.798251641669367,0.039995896276264466
EMC,0.479735014,EC,0.319823342,LiPF6,1.649494301,313.15,11.644002,11.37469780383988,0.023128147535539843
EMC,0.602573113,EC,0.25824562,LiPF6,1.063854184,233.14999999999998,1.131931,0.6159078355803544,0.4558786396164126
EMC,0.528566049,EC,0.226528307,LiPF6,2.134079527,323.15,12.175908,12.25994871897879,0.0069022136976389
EMC,0.433010839,EC,0.433010839,LiPF6,1.017932087,303.15,10.446228,9.617929204852802,0.07929166347385852
EMC,0.550292781,EC,0.235839763,LiPF6,1.790036783,263.15,2.90631,2.817091132492378,0.03069833139191001
EMC,0.489934571,EC,0.326623047,LiPF6,1.478175078,243.14999999999998,1.068535,1.1653170202746383,0.09057449711487067
EMC,0.499028031,EC,0.332685354,LiPF6,1.331339796,263.15,3.7011000000000003,3.6670066879977243,0.009211670044655897
EMC,0.549867473,EC,0.235657488,LiPF6,1.796510647,243.14999999999998,0.948375,0.8563667249412037,0.09701676558196523
EMC,0.455427759,EC,0.303618506,LiPF6,2.088711437,323.15,11.592831,12.405483399770004,0.07009956409870925
EMC,0.417914689,EC,0.417914689,LiPF6,1.292381815,273.15,4.923913000000001,5.125319097174868,0.04090366689559049
EMC,0.379891264,EC,0.379891264,LiPF6,2.08031126,283.15,4.723978,4.932191118124435,0.04407580181881358
EMC,0.582460253,EC,0.249625823,LiPF6,1.327796397,313.15,11.258126,11.557620590641267,0.026602526090156273
EMC,0.543419941,EC,0.36227996,LiPF6,0.68507932,233.14999999999998,0.988032,0.7195532917736426,0.2717307822280629
EMC,0.49100357,EC,0.327335713,LiPF6,1.460631473,323.15,13.873731,13.424947912740086,0.03234768551155516
EMC,0.362625043,EC,0.362625043,LiPF6,2.492658618,333.15,13.849841999999999,13.200126658678618,0.046911390131481684
EMC,0.394610009,EC,0.394610009,LiPF6,1.757293481,303.15,9.365354,9.232702644011301,0.014164051459101176
EMC,0.531928949,EC,0.354619299,LiPF6,0.842018941,313.15,11.808604,10.539326747014101,0.10748749411750105
EMC,0.561357709,EC,0.374238473,LiPF6,0.452935335,313.15,9.501815,8.248707200572259,0.13188088795958894
EMC,0.61944252,EC,0.265475366,LiPF6,0.855692819,263.15,4.038240999999999,4.061298621770243,0.005709818153558405
EMC,0.634160097,EC,0.271782899,LiPF6,0.683129907,323.15,11.135755000000001,11.02817477642761,0.009660792965756813
EMC,0.601239715,EC,0.257674164,LiPF6,1.080805898,283.15,6.6692160000000005,6.751507792515715,0.012339050424474921
EMC,0.602192252,EC,0.258082394,LiPF6,1.068688481,253.14999999999998,2.722753,2.740568652072533,0.006543249451027322
EMC,0.545292448,EC,0.363528299,LiPF6,0.66013207,313.15,10.891311,9.697490291494583,0.10961221367247861
EMC,0.458862994,EC,0.458862994,LiPF6,0.589878647,293.15,7.767348,7.051819010481846,0.09212011480857488
EMC,0.56604949,EC,0.242592638,LiPF6,1.557051579,323.15,12.971319,13.426395012203429,0.03508324883563726
EMC,0.558089661,EC,0.372059774,LiPF6,0.49411749,233.14999999999998,0.7951619999999999,0.6824878408593815,0.14169962742261125
EMC,0.653303178,EC,0.279987076,LiPF6,0.470311479,263.15,3.57935,3.481859922694082,0.02723681040018935
EMC,0.652975576,EC,0.279846675,LiPF6,0.473848576,323.15,9.422562000000001,9.426041160470508,0.00036923720645262617
EMC,0.603026775,EC,0.258440047,LiPF6,1.058103792,273.15,5.353728,5.347760508609953,0.001114642243693914
EMC,0.456996076,EC,0.30466405,LiPF6,2.05896287,273.15,3.63416,3.566023545991095,0.018748886677775637
PEGDM-1000,0.605403983,,,LiTFSI,2.27014756,338.15,1.35,1.3389459635035004,0.008188175182592385
PEGDM-1000,0.754207651,,,LiTFSI,1.13507378,323.15,0.7060000000000001,0.6444294852518736,0.08721036083304032
PEGDM-1000,0.754207651,,,LiTFSI,1.13507378,338.15,1.22,1.0639135283548689,0.12793973085666485
PEGDM-1000,0.605403983,,,LiTFSI,2.27014756,353.15,2.0799999999999996,2.0295251751728336,0.02426674270536829
PEGDM-1000,0.754207651,,,LiTFSI,1.13507378,313.15,0.465,0.41024071516688004,0.11776190286692469
PEGDM-2500,0.605403983,,,LiTFSI,2.27014756,338.15,0.808,0.793139853125969,0.018391270883701773
PEGDM-2500,0.754207651,,,LiTFSI,1.13507378,328.15,0.598,0.6917321732187888,0.15674276457991437
PEGDM-2500,0.754207651,,,LiTFSI,1.13507378,343.15,1.08,1.0742858511844775,0.005290878532891266
PEGDM-2500,0.605403983,,,LiTFSI,2.27014756,353.15,1.4400000000000002,1.6368693744819383,0.13671484339023476
PEGDM-2500,0.754207651,,,LiTFSI,1.13507378,318.15,0.37,0.4409906348468214,0.19186658066708484
PEGDM-400,0.605403983,,,LiTFSI,2.27014756,338.15,2.87,2.935640996144188,0.022871427227939972
PEGDM-400,0.754207651,,,LiTFSI,1.13507378,328.15,2.3600000000000003,2.435355328872363,0.03193022409845878
PEGDM-400,0.754207651,,,LiTFSI,1.13507378,343.15,3.54,3.5432300620661272,0.0009124469113353652
PEGDM-400,0.605403983,,,LiTFSI,2.27014756,353.15,4.37,4.4338159294658,0.014603187520778096
PEGDM-400,0.754207651,,,LiTFSI,1.13507378,318.15,1.73,1.7722668163702355,0.024431685763141937
PEGDME,0.994288122,,,LiTDI,0.029897843,295.04616999999996,0.0195,0.035755192497392216,0.8335996152508829
PEGDME,0.994288122,,,LiTDI,0.029897843,333.31111,0.0513,0.07710071783649824,0.502937969522383
PEGDME,0.98235865,,,LiTDI,0.093461975,333.14455,0.14300000000000002,0.1315848740659272,0.07982605548302668
PEGDME,0.994288122,,,LiTDI,0.029897843,322.93483,0.0401,0.06574855185061121,0.6396147593668632
PEGDME,0.98235865,,,LiTDI,0.093461975,295.15939,0.0494,0.051036810811632236,0.033133822097818545
PEGDME,0.849512086,,,Lithium Trifluoromethanesulfonate (Lithium triflate),1.135785908,423.15,2.702825,2.813943951687213,0.041112151799400004
PEGDME,0.849512086,,,Lithium Trifluoromethanesulfonate (Lithium triflate),1.135785908,353.15,0.9913159999999999,1.0880987980412289,0.09763062236585411
PEGDME,0.849512086,,,Lithium Trifluoromethanesulfonate (Lithium triflate),1.135785908,343.15,0.613591,0.8520100731092871,0.38856351072503853
PEGDME,0.5,,,TPSB-,1.228679857,423.15,0.0187,0.018790340112195318,0.004831022042530309
PEGDME,0.5,,,TPSB-,1.228679857,353.15,0.0121,0.0122250723263718,0.010336555898495848
PEGDME,0.5,,,TPSB-,1.228679857,343.15,0.00974,0.010568332758828052,0.08504443109117575
