Repository: Andrewhuang723/Electrolytes

# Using LAMMPS to simulate electrolytes properties

- Diffuse: Diffusivity & Conductivity
- Thermal Conductivity
- Mixing: Solubility

File: data/semiempirical/Nyman2008_arrhenius/results.csv
Solvent 1 (S1),S1 Weight %,Solvent 2 (S2),S2 Weight %,Salt 1,Salt1 Molality (mol salt/kg polymer),Temperature (K),Conductivity_test,Conductivity_pred,error
DMC,0.664106267,EC,0.332053133,LiTDI,0.020077787,293.19371728,0.351433,0.2482299166261573,0.2936636097743886
DMC,0.577052667,EC,0.288526333,LiTDI,0.808734567,293.31184528999995,1.306787,1.3585000881357736,0.03957269863854912
DMC,0.577052667,EC,0.288526333,LiTDI,0.808734567,303.71297454999996,1.590349,1.6561595797275979,0.041381218668102314
DMC,0.577052667,EC,0.288526333,LiTDI,0.808734567,263.291139241,0.567194,0.7024068291465279,0.23838903293498853
DMC,0.664106267,EC,0.332053133,LiTDI,0.020077787,263.10083123,0.194975,0.12804744319614023,0.3432622480003066
DMC,0.660265667,EC,0.330132833,LiTDI,0.050486435,263.195950832,0.402233,0.27702865944657756,0.311273168918071
DMC,0.665386467,EC,0.332693233,LiTDI,0.010019579,292.83990345999996,0.190247,0.131808430857543,0.30717209281858315
DMC,0.641062667,EC,0.320531333,LiTDI,0.207995016,262.91079812,0.6987949999999999,0.6430760726832424,0.07973572695391
DMC,0.666026567,EC,0.333013283,LiTDI,0.005004975,323.41181696999996,0.181132,0.1192327888217915,0.3417353707694305
DMC,0.666410627,EC,0.333205313,LiTDI,0.002000836,263.10083123,0.0426,0.014889851886202723,0.6504729604177764
DMC,0.664106267,EC,0.332053133,LiTDI,0.020077787,303.20699707999995,0.387691,0.30051062866070555,0.22487076393131245
DMC,0.577052667,EC,0.288526333,LiTDI,0.808734567,283.048211509,0.985379,1.1014272997800985,0.11777021813951633
DMC,0.664106267,EC,0.332053133,LiTDI,0.020077787,323.26820604,0.520497,0.4252920808782192,0.18291156168389214
DMC,0.665386467,EC,0.332693233,LiTDI,0.010019579,262.91079812,0.109508,0.06815100181605951,0.377661889395665
EC,0.599647991,PC,0.222443446,LiAsF6,1.104976779,293.15,5.94,5.019167672869108,0.15502227729476295
EC,0.550664065,PC,0.20427253,LiAsF6,1.657465165,263.15,0.92,2.0065089927992283,1.1809880356513351
EC,0.278042801,PC,0.584470441,LiAsF6,0.813900891,243.14999999999998,0.8099999999999999,0.9390425278276218,0.1593117627501504
EC,0.599647991,PC,0.222443446,LiAsF6,1.104976779,313.15,9.549999999999999,8.238126102642816,0.13736899448766313
EC,0.244436077,PC,0.51382615,LiAsF6,1.627801788,213.14999999999998,0.01,0.26581260033359805,25.581260033359804
EC,0.196849997,PC,0.413796021,LiAsF6,3.255603565,263.15,0.2,1.157323034606036,4.78661517303018
EC,0.599647991,PC,0.222443446,LiAsF6,1.104976779,313.15,9.549999999999999,8.238126102642816,0.13736899448766313
EC,0.729446912,PC,0.115968526,LiAsF6,0.933624786,293.15,6.49,4.841387760530028,0.2540234575454502
EC,0.729446912,PC,0.115968526,LiAsF6,0.933624786,353.15,18.939999999999998,18.089911326407645,0.04488324570181378
EC,0.509078557,PC,0.188846107,LiAsF6,2.209953548,333.15,8.91,10.36488114491933,0.1632863237844366
EC,0.729446912,PC,0.115968526,LiAsF6,0.933624786,263.15,2.29,1.9991338025181224,0.12701580676064522
EC,0.550664065,PC,0.20427253,LiAsF6,1.657465165,353.15,17.34,18.15664849929349,0.04709622256594516
EC,0.278042801,PC,0.584470441,LiAsF6,0.813900891,223.14999999999998,0.13999999999999999,0.4060662362287058,1.9004731159193275
EC,0.509078557,PC,0.188846107,LiAsF6,2.209953548,293.15,1.97,4.083275494145292,1.0727286772311129
EC,0.550664065,PC,0.20427253,LiAsF6,1.657465165,313.15,7.64,7.975645590229598,0.043932668878219644
EC,0.658197475,PC,0.24416277,LiAsF6,0.55248839,273.15,3.17,2.187250215947345,0.31001570474847157
EC,0.44227793,PC,0.164065966,LiAsF6,3.314930335,353.15,11.23,10.41443653519628,0.07262363889614604
EC,0.196849997,PC,0.413796021,LiAsF6,3.255603565,273.15,0.51,1.588080560423595,2.1138834518109704
EC,0.218077315,PC,0.458417711,LiAsF6,2.441702674,253.14999999999998,0.41,1.0882327032340873,1.6542261054489937
EC,0.660770979,PC,0.245117428,LiBF4,1.104976779,233.14999999999998,0.19,0.7247097470703208,2.814261826685899
EC,0.660770979,PC,0.245117428,LiBF4,1.104976779,273.15,2.4099999999999997,2.3529638332930713,0.023666459214493094
EC,0.660770979,PC,0.245117428,LiBF4,1.104976779,313.15,6.2700000000000005,5.654662371201358,0.09813997269515833
EC,0.624536382,PC,0.231675962,LiPF6,1.104976773,243.14999999999998,0.71,1.4401066059338343,1.0283191632870907
EC,0.258429666,PC,0.543241905,LiPF6,1.627801789,263.15,1.9,2.3782281707189643,0.25169903722050757
EC,0.258429666,PC,0.543241905,LiPF6,1.627801789,233.14999999999998,0.21000000000000002,0.8708426598714712,3.146869808911767
EC,0.624536382,PC,0.231675962,LiPF6,1.104976773,213.14999999999998,0.01,0.43841492474175225,42.841492474175226
EC,0.258429666,PC,0.543241905,LiPF6,1.627801789,293.15,5.64,5.287684322567276,0.06246731869374541
EMC,0.501890005,EC,0.334593336,LiPF6,1.286227345,243.14999999999998,1.381402,2.2509183920918856,0.6294448626047201
EMC,0.519650595,EC,0.34643373,LiPF6,1.017382507,323.15,13.815123999999999,13.193101399776847,0.045024756941968266
EMC,0.457213374,EC,0.304808916,LiPF6,2.054857149,253.14999999999998,1.45674,2.6388670291758576,0.8114880000383443
EMC,0.407913491,EC,0.407913491,LiPF6,1.485391631,303.15,9.857184,9.31020420593048,0.05549047213377774
EMC,0.39470436,EC,0.39470436,LiPF6,1.755300573,253.14999999999998,1.484595,2.830894304812348,0.9068461801449876
EMC,0.499060091,EC,0.332706727,LiPF6,1.330831581,243.14999999999998,1.660915,2.2487586978629266,0.3539276229445376
EMC,0.456815779,EC,0.304543853,LiPF6,2.062372437,243.14999999999998,0.462485,1.9789973043976865,3.279051870650262
EMC,0.564865524,EC,0.242085224,LiPF6,1.574106544,333.15,14.439771,15.520965162560007,0.07487612944554359
EMC,0.519167561,EC,0.346111707,LiPF6,1.02445094,273.15,5.317874,4.875984556140655,0.08309513235163989
EMC,0.394515658,EC,0.394515658,LiPF6,1.759287353,293.15,7.279225,7.302381684390379,0.003181201898605734
EMC,0.516550115,EC,0.344366743,LiPF6,1.06298298,323.15,10.883366,13.298722336283802,0.2219310033572152
EMC,0.453138062,EC,0.302092042,LiPF6,2.132513259,273.15,3.762906,4.304558501356012,0.14394526500423127
EMC,0.53013867,EC,0.35342578,LiPF6,0.867082456,243.14999999999998,1.714057,2.1104700544394057,0.23127180393616187
EMC,0.618150503,EC,0.264921644,LiPF6,0.871234005,333.15,12.879541,14.930120805936356,0.1592121804601854
EMC,0.472652424,EC,0.315101616,LiPF6,1.772808491,273.15,4.368409,4.692099069799881,0.0740979312605302
EMC,0.548475834,EC,0.235061072,LiPF6,1.817763732,253.14999999999998,1.835564,2.793320406684672,0.5217777242769374
EMC,0.581749107,EC,0.249321046,LiPF6,1.337462867,253.14999999999998,2.478011,2.9921833224663215,0.20749396288649305
EMC,0.652290485,EC,0.279553065,LiPF6,0.481256921,253.14999999999998,2.722753,2.1336563758745446,0.21636065560315437
EMC,0.458862994,EC,0.458862994,LiPF6,0.589878647,243.14999999999998,1.8335730000000001,1.7944080672533744,0.021359898267822273
EMC,0.452609958,EC,0.301739972,LiPF6,2.142678775,263.15,2.5697900000000002,3.3612418638703945,0.30798308961837123
EMC,0.498188056,EC,0.332125371,LiPF6,1.344678468,333.15,12.709521,15.876328420176312,0.24916811736463645
EMC,0.54557433,EC,0.36371622,LiPF6,0.656391405,333.15,13.850012999999999,13.358282193564513,0.03550399602047204
EMC,0.498077079,EC,0.332051386,LiPF6,1.346444132,303.15,8.660592,9.412807101474998,0.08685492879412848
EMC,0.63494366,EC,0.272118712,LiPF6,0.674166957,313.15,9.697897000000001,9.65157315499669,0.004776689730083851
EMC,0.49030862,EC,0.326872413,LiPF6,1.472027768,313.15,11.648578,11.222536414475437,0.03657455747169857
EMC,0.603140191,EC,0.258488653,LiPF6,1.056667548,333.15,14.409178,15.644506255679271,0.0857320421525274
EMC,0.379891264,EC,0.379891264,LiPF6,2.08031126,273.15,3.3100709999999998,4.361722144243137,0.3177125639429297
EMC,0.4546741,EC,0.303116067,LiPF6,2.10308021,273.15,3.997333,4.336694337826452,0.08489693949101863
EMC,0.453361719,EC,0.302241146,LiPF6,2.128215218,303.15,8.596558,8.15193070076229,0.051721549396596955
EMC,0.550414243,EC,0.235891818,LiPF6,1.78818979,323.15,12.604206999999999,12.671348160605067,0.005326884952386791
EMC,0.432727786,EC,0.432727786,LiPF6,1.022901868,293.15,8.591814999999999,7.564921417830826,0.11951998293366103
EMC,0.565702729,EC,0.242444027,LiPF6,1.562039251,243.14999999999998,1.2848950000000001,2.201139063311182,0.7130886674095407
EMC,0.548106084,EC,0.234902608,LiPF6,1.823428693,273.15,4.313576,4.640923705997058,0.07588777988310806
EMC,0.519071358,EC,0.346047572,LiPF6,1.025860286,243.14999999999998,1.625524,2.202920283012327,0.35520624919246174
EMC,0.407724789,EC,0.407724789,LiPF6,1.489124332,263.15,3.042542,3.8512420462051935,0.2657974963715187
EMC,0.433010839,EC,0.433010839,LiPF6,1.017932087,273.15,5.207817,4.869876190356803,0.06489106849245999
EMC,0.55894098,EC,0.37262732,LiPF6,0.483343241,253.14999999999998,2.1759399999999998,2.1391062387911073,0.016927746725044112
EMC,0.544952709,EC,0.363301806,LiPF6,0.664645648,253.14999999999998,2.914833,2.5315234083522045,0.13150310554594222
EMC,0.479735014,EC,0.319823342,LiPF6,1.649494301,313.15,11.644002,10.942273800992862,0.060265207701539286
EMC,0.602573113,EC,0.25824562,LiPF6,1.063854184,233.14999999999998,1.131931,1.6256007396725374,0.43613059424341
EMC,0.528566049,EC,0.226528307,LiPF6,2.134079527,323.15,12.175908,11.658228574516068,0.04251669982098517
EMC,0.433010839,EC,0.433010839,LiPF6,1.017932087,303.15,10.446228,9.2125197464233,0.11810083539979209
EMC,0.550292781,EC,0.235839763,LiPF6,1.790036783,263.15,2.90631,3.659823399570562,0.2592680751779961
EMC,0.489934571,EC,0.326623047,LiPF6,1.478175078,243.14999999999998,1.068535,2.22467188867583,1.0819831719839126
EMC,0.499028031,EC,0.332685354,LiPF6,1.331339796,263.15,3.7011000000000003,3.897618493506976,0.0530973206633098
EMC,0.549867473,EC,0.235657488,LiPF6,1.796510647,243.14999999999998,0.948375,2.108578866622267,1.2233598171844122
EMC,0.455427759,EC,0.303618506,LiPF6,2.088711437,323.15,11.592831,11.792663983192913,0.017237634465033833
EMC,0.417914689,EC,0.417914689,LiPF6,1.292381815,273.15,4.923913000000001,4.983236899126399,0.012048120900267375
EMC,0.379891264,EC,0.379891264,LiPF6,2.08031126,283.15,4.723978,5.475999707836053,0.15919246614528115
EMC,0.582460253,EC,0.249625823,LiPF6,1.327796397,313.15,11.258126,11.337706861307732,0.007068748502879688
EMC,0.543419941,EC,0.36227996,LiPF6,0.68507932,233.14999999999998,0.988032,1.4138443582756144,0.4309702097458527
EMC,0.49100357,EC,0.327335713,LiPF6,1.460631473,323.15,13.873731,13.36964231663143,0.036334039010023335
EMC,0.362625043,EC,0.362625043,LiPF6,2.492658618,333.15,13.849841999999999,12.649064651671726,0.08669971457640263
EMC,0.394610009,EC,0.394610009,LiPF6,1.757293481,303.15,9.365354,8.905010929601447,0.04915383555160357
EMC,0.531928949,EC,0.354619299,LiPF6,0.842018941,313.15,11.808604,10.539214168450497,0.1074970277222865
EMC,0.561357709,EC,0.374238473,LiPF6,0.452935335,313.15,9.501815,7.792882984785277,0.1798532191181078
EMC,0.61944252,EC,0.265475366,LiPF6,0.855692819,263.15,4.038240999999999,3.6426746441894595,0.09795511357805041
EMC,0.634160097,EC,0.271782899,LiPF6,0.683129907,323.15,11.135755000000001,11.553203626326424,0.03748723156413032
EMC,0.601239715,EC,0.257674164,LiPF6,1.080805898,283.15,6.6692160000000005,6.178388731064261,0.07359594725013252
EMC,0.602192252,EC,0.258082394,LiPF6,1.068688481,253.14999999999998,2.722753,2.953123593848449,0.08460943532095964
EMC,0.545292448,EC,0.363528299,LiPF6,0.66013207,313.15,10.891311,9.558737783887523,0.12235195708877263
EMC,0.458862994,EC,0.458862994,LiPF6,0.589878647,293.15,7.767348,6.165525056365588,0.20622520629105479
EMC,0.56604949,EC,0.242592638,LiPF6,1.557051579,323.15,12.971319,13.213313776922487,0.01865614259602183
EMC,0.558089661,EC,0.372059774,LiPF6,0.49411749,233.14999999999998,0.7951619999999999,1.193675684418632,0.5011729489319562
EMC,0.653303178,EC,0.279987076,LiPF6,0.470311479,263.15,3.57935,2.7409504507742257,0.23423234643881546
EMC,0.652975576,EC,0.279846675,LiPF6,0.473848576,323.15,9.422562000000001,9.528702730830897,0.011264529841342104
EMC,0.603026775,EC,0.258440047,LiPF6,1.058103792,273.15,5.353728,4.904587984290575,0.08389294631879424
EMC,0.456996076,EC,0.30466405,LiPF6,2.05896287,273.15,3.63416,4.3852806379186635,0.20668342558353608
PEGDM-1000,0.605403983,,,LiTFSI,2.27014756,338.15,1.35,1.3085607791107723,0.030695719177205778
PEGDM-1000,0.754207651,,,LiTFSI,1.13507378,323.15,0.7060000000000001,0.5841551523960863,0.17258476997721497
PEGDM-1000,0.754207651,,,LiTFSI,1.13507378,338.15,1.22,1.0035161072907932,0.17744581369607113
PEGDM-1000,0.605403983,,,LiTFSI,2.27014756,353.15,2.0799999999999996,2.1469759277789566,0.03219996527834472
PEGDM-1000,0.754207651,,,LiTFSI,1.13507378,313.15,0.465,0.39569176181337984,0.14904997459488212
PEGDM-2500,0.605403983,,,LiTFSI,2.27014756,338.15,0.808,0.7974838971206496,0.013014978811077292
PEGDM-2500,0.754207651,,,LiTFSI,1.13507378,328.15,0.598,0.5409715565553803,0.09536529004117
PEGDM-2500,0.754207651,,,LiTFSI,1.13507378,343.15,1.08,1.0182461407806043,0.05717949927721833
PEGDM-2500,0.605403983,,,LiTFSI,2.27014756,353.15,1.4400000000000002,1.447869283124041,0.005464779947250542
PEGDM-2500,0.754207651,,,LiTFSI,1.13507378,318.15,0.37,0.34329397764184105,0.07217843880583498
PEGDM-400,0.605403983,,,LiTFSI,2.27014756,338.15,2.87,2.844338886792643,0.008941154427650592
PEGDM-400,0.754207651,,,LiTFSI,1.13507378,328.15,2.3600000000000003,2.2134367625546423,0.06210306671413476
PEGDM-400,0.754207651,,,LiTFSI,1.13507378,343.15,3.54,3.4874327616676957,0.014849502353758296
PEGDM-400,0.605403983,,,LiTFSI,2.27014756,353.15,4.37,4.3667247457092415,0.0007494861077250776
PEGDM-400,0.754207651,,,LiTFSI,1.13507378,318.15,1.73,1.5962401849403323,0.07731781217321834
PEGDME,0.992811622,,,LiPDI,0.029897843,295.04616999999996,0.02,0.014455886265106641,0.27720568674466795
PEGDME,0.992811622,,,LiPDI,0.029897843,333.23335999999995,0.058499999999999996,0.041392156835702396,0.2924417634922667
PEGDME,0.977867066,,,LiPDI,0.093461975,333.06687999999997,0.12000000000000001,0.13367832805344806,0.11398606711206712
PEGDME,0.992811622,,,LiPDI,0.029897843,323.00784999999996,0.0455,0.032001475083941765,0.29667087727600516
PEGDME,0.977867066,,,LiPDI,0.093461975,295.04616999999996,0.0436,0.04687616535645387,0.0751414072581163
PEGDME,0.994288122,,,LiTDI,0.029897843,295.04616999999996,0.0195,0.012868558658765572,0.34007391493509886
PEGDME,0.994288122,,,LiTDI,0.029897843,333.31111,0.0513,0.04625717542082387,0.09830067405801414
PEGDME,0.98235865,,,LiTDI,0.093461975,333.14455,0.14300000000000002,0.14766980758289341,0.032655997083170615
PEGDME,0.994288122,,,LiTDI,0.029897843,322.93483,0.0401,0.033691190856499596,0.15982067689527185
PEGDME,0.98235865,,,LiTDI,0.093461975,295.15939,0.0494,0.04146113012184151,0.16070586797891684
PEGDME,0.849512086,,,Lithium Trifluoromethanesulfonate (Lithium triflate),1.135785908,423.15,2.702825,2.471050196321271,0.0857527970470632
PEGDME,0.849512086,,,Lithium Trifluoromethanesulfonate (Lithium triflate),1.135785908,353.15,0.9913159999999999,1.0094181703368672,0.018260746660870342
PEGDME,0.849512086,,,Lithium Trifluoromethanesulfonate (Lithium triflate),1.135785908,343.15,0.613591,0.8621393757744752,0.40507174286206155
PEGDME,0.5,,,TPSB-,1.228679857,423.15,0.0187,0.01751048337290714,0.0636105148178001
PEGDME,0.5,,,TPSB-,1.228679857,353.15,0.0121,0.010144313614595954,0.16162697400033432
PEGDME,0.5,,,TPSB-,1.228679857,343.15,0.00974,0.009214228370459224,0.05398066011712286
