Repository: Andrewhuang723/Electrolytes

# Using LAMMPS to simulate electrolytes properties

- Diffuse: Diffusivity & Conductivity
- Thermal Conductivity
- Mixing: Solubility

File: data/semiempirical/Prada2013/EMC_EC_LiPF6/results.csv
Solvent 1 (S1),S1 Weight %,Solvent 2 (S2),S2 Weight %,Salt 1,Salt1 Molality (mol salt/kg polymer),Temperature (K),Conductivity_test,Conductivity_pred,error
EMC,0.501890005,EC,0.334593336,LiPF6,1.286227345,243.14999999999998,1.381402,2.2369925968335003,0.6193639482449715
EMC,0.519650595,EC,0.34643373,LiPF6,1.017382507,323.15,13.815123999999999,13.063384652823913,0.05441423089478501
EMC,0.457213374,EC,0.304808916,LiPF6,2.054857149,253.14999999999998,1.45674,2.6782281642927583,0.8385080139851713
EMC,0.407913491,EC,0.407913491,LiPF6,1.485391631,303.15,9.857184,9.273341725317987,0.059230128470972324
EMC,0.39470436,EC,0.39470436,LiPF6,1.755300573,253.14999999999998,1.484595,2.8553637141083623,0.9233283919913257
EMC,0.499060091,EC,0.332706727,LiPF6,1.330831581,243.14999999999998,1.660915,2.2366384902536685,0.3466303153705449
EMC,0.456815779,EC,0.304543853,LiPF6,2.062372437,243.14999999999998,0.462485,2.009434215311889,3.3448635421946418
EMC,0.564865524,EC,0.242085224,LiPF6,1.574106544,333.15,14.439771,15.493262997595622,0.07295766654440859
EMC,0.519167561,EC,0.346111707,LiPF6,1.02445094,273.15,5.317874,4.836791634274832,0.09046516817156032
EMC,0.394515658,EC,0.394515658,LiPF6,1.759287353,293.15,7.279225,7.353241938594327,0.01016824436589431
EMC,0.516550115,EC,0.344366743,LiPF6,1.06298298,323.15,10.883366,13.16073669092181,0.20925242162413812
EMC,0.453138062,EC,0.302092042,LiPF6,2.132513259,273.15,3.762906,4.356135195826191,0.15765187751864937
EMC,0.53013867,EC,0.35342578,LiPF6,0.867082456,243.14999999999998,1.714057,2.1046546967293347,0.22787905928993887
EMC,0.618150503,EC,0.264921644,LiPF6,0.871234005,333.15,12.879541,14.831125596077268,0.15152594305008757
EMC,0.472652424,EC,0.315101616,LiPF6,1.772808491,273.15,4.368409,4.731202061308471,0.08304924317033298
EMC,0.548475834,EC,0.235061072,LiPF6,1.817763732,253.14999999999998,1.835564,2.823954989293184,0.5384671900806423
EMC,0.581749107,EC,0.249321046,LiPF6,1.337462867,253.14999999999998,2.478011,2.974829111399107,0.20049068038806409
EMC,0.652290485,EC,0.279553065,LiPF6,0.481256921,253.14999999999998,2.722753,2.190105150601685,0.1956284133736388
EMC,0.458862994,EC,0.458862994,LiPF6,0.589878647,243.14999999999998,1.8335730000000001,1.8194981556909358,0.0076761843183033125
EMC,0.452609958,EC,0.301739972,LiPF6,2.142678775,263.15,2.5697900000000002,3.4016576538827716,0.3237103630579819
EMC,0.498188056,EC,0.332125371,LiPF6,1.344678468,333.15,12.709521,15.73619106740309,0.23814194629389168
EMC,0.54557433,EC,0.36371622,LiPF6,0.656391405,333.15,13.850012999999999,13.419412098137936,0.031090288641755247
EMC,0.498077079,EC,0.332051386,LiPF6,1.346444132,303.15,8.660592,9.339438057952478,0.07838333198844588
EMC,0.63494366,EC,0.272118712,LiPF6,0.674166957,313.15,9.697897000000001,9.689606729244046,0.0008548524237734346
EMC,0.49030862,EC,0.326872413,LiPF6,1.472027768,313.15,11.648578,11.169237645401441,0.04115011760221368
EMC,0.603140191,EC,0.258488653,LiPF6,1.056667548,333.15,14.409178,15.478272063125992,0.07419535403934847
EMC,0.379891264,EC,0.379891264,LiPF6,2.08031126,273.15,3.3100709999999998,4.420756554946154,0.3355473507807398
EMC,0.4546741,EC,0.303116067,LiPF6,2.10308021,273.15,3.997333,4.3930238551899174,0.09898871452288756
EMC,0.453361719,EC,0.302241146,LiPF6,2.128215218,303.15,8.596558,8.24090358315365,0.04137172306013066
EMC,0.550414243,EC,0.235891818,LiPF6,1.78818979,323.15,12.604206999999999,12.759861566398664,0.01234941368375377
EMC,0.432727786,EC,0.432727786,LiPF6,1.022901868,293.15,8.591814999999999,7.497953930363994,0.1273143182943307
EMC,0.565702729,EC,0.242444027,LiPF6,1.562039251,243.14999999999998,1.2848950000000001,2.2044580940777263,0.7156717818014127
EMC,0.548106084,EC,0.234902608,LiPF6,1.823428693,273.15,4.313576,4.688154775246515,0.08683717992832736
EMC,0.519071358,EC,0.346047572,LiPF6,1.025860286,243.14999999999998,1.625524,2.1885049924799826,0.3463381607899869
EMC,0.407724789,EC,0.407724789,LiPF6,1.489124332,263.15,3.042542,3.8429702140013213,0.26307877229018406
EMC,0.433010839,EC,0.433010839,LiPF6,1.017932087,273.15,5.207817,4.831184637143478,0.07232058324179257
EMC,0.55894098,EC,0.37262732,LiPF6,0.483343241,253.14999999999998,2.1759399999999998,2.195031417000782,0.008773871062980745
EMC,0.544952709,EC,0.363301806,LiPF6,0.664645648,253.14999999999998,2.914833,2.5497233961020376,0.12525918428189958
EMC,0.479735014,EC,0.319823342,LiPF6,1.649494301,313.15,11.644002,10.962302200932855,0.05854514616771321
EMC,0.602573113,EC,0.25824562,LiPF6,1.063854184,233.14999999999998,1.131931,1.6152208221844997,0.42696049687171717
EMC,0.528566049,EC,0.226528307,LiPF6,2.134079527,323.15,12.175908,11.774636399207276,0.032956195200614484
EMC,0.433010839,EC,0.433010839,LiPF6,1.017932087,303.15,10.446228,9.128155200570818,0.12617691279849352
EMC,0.550292781,EC,0.235839763,LiPF6,1.790036783,263.15,2.90631,3.6944275603568335,0.2711746373775797
EMC,0.489934571,EC,0.326623047,LiPF6,1.478175078,243.14999999999998,1.068535,2.221431936039568,1.0789510273782028
EMC,0.499028031,EC,0.332685354,LiPF6,1.331339796,263.15,3.7011000000000003,3.8725629571762505,0.046327566716989614
EMC,0.549867473,EC,0.235657488,LiPF6,1.796510647,243.14999999999998,0.948375,2.1312663076220404,1.2472822539839625
EMC,0.455427759,EC,0.303618506,LiPF6,2.088711437,323.15,11.592831,11.927336289183573,0.028854495436323804
EMC,0.417914689,EC,0.417914689,LiPF6,1.292381815,273.15,4.923913000000001,4.945349559951494,0.004353561882895499
EMC,0.379891264,EC,0.379891264,LiPF6,2.08031126,283.15,4.723978,5.547693645245321,0.17436906887485953
EMC,0.582460253,EC,0.249625823,LiPF6,1.327796397,313.15,11.258126,11.240975339510724,0.001523402783844896
EMC,0.543419941,EC,0.36227996,LiPF6,0.68507932,233.14999999999998,0.988032,1.4236107943703857,0.4408549463685242
EMC,0.49100357,EC,0.327335713,LiPF6,1.460631473,323.15,13.873731,13.296877556406681,0.04157882573860762
EMC,0.362625043,EC,0.362625043,LiPF6,2.492658618,333.15,13.849841999999999,12.069017708088992,0.12858083809988638
EMC,0.394610009,EC,0.394610009,LiPF6,1.757293481,303.15,9.365354,8.962939838934666,0.04296838764080181
EMC,0.531928949,EC,0.354619299,LiPF6,0.842018941,313.15,11.808604,10.48721378212245,0.11190062922573672
EMC,0.561357709,EC,0.374238473,LiPF6,0.452935335,313.15,9.501815,8.014065007965344,0.15657534818712596
EMC,0.61944252,EC,0.265475366,LiPF6,0.855692819,263.15,4.038240999999999,3.6302761710661926,0.10102537935051592
EMC,0.634160097,EC,0.271782899,LiPF6,0.683129907,323.15,11.135755000000001,11.587719903766637,0.04058682179759119
EMC,0.601239715,EC,0.257674164,LiPF6,1.080805898,283.15,6.6692160000000005,6.1224149675268835,0.08198880235294777
EMC,0.602192252,EC,0.258082394,LiPF6,1.068688481,253.14999999999998,2.722753,2.930786620301371,0.07640561604426516
EMC,0.545292448,EC,0.363528299,LiPF6,0.66013207,313.15,10.891311,9.606045291557598,0.1180083562431008
EMC,0.458862994,EC,0.458862994,LiPF6,0.589878647,293.15,7.767348,6.236947848245125,0.19702994532430831
EMC,0.56604949,EC,0.242592638,LiPF6,1.557051579,323.15,12.971319,13.185367223476538,0.016501654417452737
EMC,0.558089661,EC,0.372059774,LiPF6,0.49411749,233.14999999999998,0.7951619999999999,1.224414460589733,0.5398301988648012
EMC,0.653303178,EC,0.279987076,LiPF6,0.470311479,263.15,3.57935,2.8166664815843,0.2130787764302736
EMC,0.652975576,EC,0.279846675,LiPF6,0.473848576,323.15,9.422562000000001,9.763354484829899,0.03616770946478225
EMC,0.603026775,EC,0.258440047,LiPF6,1.058103792,273.15,5.353728,4.863215792180711,0.09162068148013676
EMC,0.456996076,EC,0.30466405,LiPF6,2.05896287,273.15,3.63416,4.446136196077386,0.22342885180547536
