Repository: Andrewhuang723/Electrolytes

# Using LAMMPS to simulate electrolytes properties

- Diffuse: Diffusivity & Conductivity
- Thermal Conductivity
- Mixing: Solubility

File: data/semiempirical/Valoen2005/results.csv
Solvent 1 (S1),S1 Weight %,Solvent 2 (S2),S2 Weight %,Salt 1,Salt1 Molality (mol salt/kg polymer),Temperature (K),Conductivity_test,Conductivity_pred,error
DMC,0.664106267,EC,0.332053133,LiTDI,0.020077787,293.19371728,0.351433,0.24439154518818312,0.3045856672874115
DMC,0.577052667,EC,0.288526333,LiTDI,0.808734567,293.31184528999995,1.306787,1.2539148363194954,0.04045966456699104
DMC,0.577052667,EC,0.288526333,LiTDI,0.808734567,303.71297454999996,1.590349,1.5799201213209213,0.0065576038209718196
DMC,0.577052667,EC,0.288526333,LiTDI,0.808734567,263.291139241,0.567194,0.6137537436506212,0.08208786350106174
DMC,0.664106267,EC,0.332053133,LiTDI,0.020077787,263.10083123,0.194975,0.13037418885699362,0.3313286890268311
DMC,0.660265667,EC,0.330132833,LiTDI,0.050486435,263.195950832,0.402233,0.29314867643364145,0.27119685248688835
DMC,0.665386467,EC,0.332693233,LiTDI,0.010019579,292.83990345999996,0.190247,0.12549746908709103,0.340344556880839
DMC,0.641062667,EC,0.320531333,LiTDI,0.207995016,262.91079812,0.6987949999999999,0.6493360945894822,0.07077741742645238
DMC,0.666026567,EC,0.333013283,LiTDI,0.005004975,323.41181696999996,0.181132,0.09705681283598347,0.46416528920354505
DMC,0.666410627,EC,0.333205313,LiTDI,0.002000836,263.10083123,0.0426,0.013895772509055559,0.6738081570644235
DMC,0.664106267,EC,0.332053133,LiTDI,0.020077787,303.20699707999995,0.387691,0.28567705635825236,0.26313209138656213
DMC,0.577052667,EC,0.288526333,LiTDI,0.808734567,283.048211509,0.985379,0.989702252717311,0.004387400905957042
DMC,0.664106267,EC,0.332053133,LiTDI,0.020077787,323.26820604,0.520497,0.3703194925986447,0.2885271334923261
DMC,0.665386467,EC,0.332693233,LiTDI,0.010019579,262.91079812,0.109508,0.06721075436554812,0.3862479968080129
EC,0.599647991,PC,0.222443446,LiAsF6,1.104976779,293.15,5.94,5.989582107949947,0.008347156220529759
EC,0.550664065,PC,0.20427253,LiAsF6,1.657465165,263.15,0.92,1.3969454918617654,0.5184190128932232
EC,0.278042801,PC,0.584470441,LiAsF6,0.813900891,243.14999999999998,0.8099999999999999,0.6191533395296295,0.23561316107453145
EC,0.599647991,PC,0.222443446,LiAsF6,1.104976779,313.15,9.549999999999999,9.437924342656142,0.011735670926058284
EC,0.244436077,PC,0.51382615,LiAsF6,1.627801788,213.14999999999998,0.01,0.4983820937282155,48.83820937282155
EC,0.196849997,PC,0.413796021,LiAsF6,3.255603565,263.15,0.2,0.0870893774480203,0.5645531127598985
EC,0.599647991,PC,0.222443446,LiAsF6,1.104976779,313.15,9.549999999999999,9.437924342656142,0.011735670926058284
EC,0.729446912,PC,0.115968526,LiAsF6,0.933624786,293.15,6.49,5.9945541960865025,0.07633987733644032
EC,0.729446912,PC,0.115968526,LiAsF6,0.933624786,353.15,18.939999999999998,16.91534709481353,0.10689825264976072
EC,0.509078557,PC,0.188846107,LiAsF6,2.209953548,333.15,8.91,10.59558060157601,0.18917851869539956
EC,0.729446912,PC,0.115968526,LiAsF6,0.933624786,263.15,2.29,2.1545601248665833,0.05914405027660118
EC,0.550664065,PC,0.20427253,LiAsF6,1.657465165,353.15,17.34,17.41694303853607,0.0044373147944676205
EC,0.278042801,PC,0.584470441,LiAsF6,0.813900891,223.14999999999998,0.13999999999999999,0.0030046215486188373,0.9785384175098655
EC,0.509078557,PC,0.188846107,LiAsF6,2.209953548,293.15,1.97,3.5468771344093866,0.8004452458930896
EC,0.550664065,PC,0.20427253,LiAsF6,1.657465165,313.15,7.64,8.478986425450262,0.10981497715317576
EC,0.658197475,PC,0.24416277,LiAsF6,0.55248839,273.15,3.17,2.902357215105437,0.08442990059765396
EC,0.44227793,PC,0.164065966,LiAsF6,3.314930335,353.15,11.23,12.299220407750774,0.09521107816124427
EC,0.196849997,PC,0.413796021,LiAsF6,3.255603565,273.15,0.51,0.3531256490109518,0.3075967666451926
EC,0.218077315,PC,0.458417711,LiAsF6,2.441702674,253.14999999999998,0.41,0.13392597477734727,0.6733512810308602
EC,0.660770979,PC,0.245117428,LiBF4,1.104976779,233.14999999999998,0.19,0.2429080962603053,0.2784636645279226
EC,0.660770979,PC,0.245117428,LiBF4,1.104976779,273.15,2.4099999999999997,2.484304298953732,0.030831659316901308
EC,0.660770979,PC,0.245117428,LiBF4,1.104976779,313.15,6.2700000000000005,6.2851510929612315,0.0024164422585695486
EC,0.624536382,PC,0.231675962,LiPF6,1.104976773,243.14999999999998,0.71,0.5974191087715688,0.15856463553300168
EC,0.258429666,PC,0.543241905,LiPF6,1.627801789,263.15,1.9,1.982672155518788,0.04351166079936219
EC,0.258429666,PC,0.543241905,LiPF6,1.627801789,233.14999999999998,0.21000000000000002,0.1350128589644025,0.3570816239790358
EC,0.624536382,PC,0.231675962,LiPF6,1.104976773,213.14999999999998,0.01,0.1691145853007328,15.91145853007328
EC,0.258429666,PC,0.543241905,LiPF6,1.627801789,293.15,5.64,5.661730379660096,0.0038529041950524923
EMC,0.501890005,EC,0.334593336,LiPF6,1.286227345,243.14999999999998,1.381402,1.4938137522328168,0.08137511906947922
EMC,0.519650595,EC,0.34643373,LiPF6,1.017382507,323.15,13.815123999999999,12.98162730335986,0.06033219076717224
EMC,0.457213374,EC,0.304808916,LiPF6,2.054857149,253.14999999999998,1.45674,1.4105232782051393,0.03172612943617981
EMC,0.407913491,EC,0.407913491,LiPF6,1.485391631,303.15,9.857184,9.6164425288835,0.024422945855175307
EMC,0.39470436,EC,0.39470436,LiPF6,1.755300573,253.14999999999998,1.484595,1.7948467431516568,0.20898072750592364
EMC,0.499060091,EC,0.332706727,LiPF6,1.330831581,243.14999999999998,1.660915,1.4383336694669293,0.13401127121681158
EMC,0.456815779,EC,0.304543853,LiPF6,2.062372437,243.14999999999998,0.462485,0.6406667190573634,0.38527026618671617
EMC,0.564865524,EC,0.242085224,LiPF6,1.574106544,333.15,14.439771,15.245141123337055,0.05577443875924724
EMC,0.519167561,EC,0.346111707,LiPF6,1.02445094,273.15,5.317874,5.221867786430013,0.0180534953573527
EMC,0.394515658,EC,0.394515658,LiPF6,1.759287353,293.15,7.279225,7.351466969840221,0.009924404018315215
EMC,0.516550115,EC,0.344366743,LiPF6,1.06298298,323.15,10.883366,13.10588864398046,0.2042127999720362
EMC,0.453138062,EC,0.302092042,LiPF6,2.132513259,273.15,3.762906,3.5463118963550078,0.05756032801377242
EMC,0.53013867,EC,0.35342578,LiPF6,0.867082456,243.14999999999998,1.714057,1.909894545310473,0.11425381146045496
EMC,0.618150503,EC,0.264921644,LiPF6,0.871234005,333.15,12.879541,13.944219277205724,0.08266430280440304
EMC,0.472652424,EC,0.315101616,LiPF6,1.772808491,273.15,4.368409,4.181089873653561,0.04288040024330109
EMC,0.548475834,EC,0.235061072,LiPF6,1.817763732,253.14999999999998,1.835564,1.7081699007618205,0.06940324567172786
EMC,0.581749107,EC,0.249321046,LiPF6,1.337462867,253.14999999999998,2.478011,2.406417034374721,0.028891706140642178
EMC,0.652290485,EC,0.279553065,LiPF6,0.481256921,253.14999999999998,2.722753,2.5282356031279205,0.07144144065659995
EMC,0.458862994,EC,0.458862994,LiPF6,0.589878647,243.14999999999998,1.8335730000000001,1.913957252152867,0.04384022460674694
EMC,0.452609958,EC,0.301739972,LiPF6,2.142678775,263.15,2.5697900000000002,2.3076141999956783,0.10202226641255586
EMC,0.498188056,EC,0.332125371,LiPF6,1.344678468,333.15,12.709521,15.308128304956027,0.20446146671900742
EMC,0.54557433,EC,0.36371622,LiPF6,0.656391405,333.15,13.850012999999999,12.267858357789692,0.11423488499327093
EMC,0.498077079,EC,0.332051386,LiPF6,1.346444132,303.15,8.660592,9.772923708156679,0.1284359900751218
EMC,0.63494366,EC,0.272118712,LiPF6,0.674166957,313.15,9.697897000000001,9.827323377217786,0.01334581891494461
EMC,0.49030862,EC,0.326872413,LiPF6,1.472027768,313.15,11.648578,11.472777713415136,0.015091995485188399
EMC,0.603140191,EC,0.258488653,LiPF6,1.056667548,333.15,14.409178,14.791555727078597,0.026537095112475977
EMC,0.379891264,EC,0.379891264,LiPF6,2.08031126,273.15,3.3100709999999998,3.631466717202126,0.09709632125779975
EMC,0.4546741,EC,0.303116067,LiPF6,2.10308021,273.15,3.997333,3.5939349125664037,0.10091680814022652
EMC,0.453361719,EC,0.302241146,LiPF6,2.128215218,303.15,8.596558,8.345481462796634,0.029206635632931882
EMC,0.550414243,EC,0.235891818,LiPF6,1.78818979,323.15,12.604206999999999,12.927172931491453,0.0256236613292256
EMC,0.432727786,EC,0.432727786,LiPF6,1.022901868,293.15,8.591814999999999,8.13437373225506,0.05324151739125418
EMC,0.565702729,EC,0.242444027,LiPF6,1.562039251,243.14999999999998,1.2848950000000001,1.1504981472895444,0.10459753731663346
EMC,0.548106084,EC,0.234902608,LiPF6,1.823428693,273.15,4.313576,4.087003653530717,0.05252540965298478
EMC,0.519071358,EC,0.346047572,LiPF6,1.025860286,243.14999999999998,1.625524,1.7869526876001374,0.09930870759222098
EMC,0.407724789,EC,0.407724789,LiPF6,1.489124332,263.15,3.042542,3.3470370336076707,0.1000791553929808
EMC,0.433010839,EC,0.433010839,LiPF6,1.017932087,273.15,5.207817,5.22332822453211,0.002978450381822057
EMC,0.55894098,EC,0.37262732,LiPF6,0.483343241,253.14999999999998,2.1759399999999998,2.5330747155616606,0.1641289353390539
EMC,0.544952709,EC,0.363301806,LiPF6,0.664645648,253.14999999999998,2.914833,2.8133733214652925,0.03480805882694044
EMC,0.479735014,EC,0.319823342,LiPF6,1.649494301,313.15,11.644002,11.218378056313437,0.03655306343013024
EMC,0.602573113,EC,0.25824562,LiPF6,1.063854184,233.14999999999998,1.131931,0.9540521394697501,0.15714638129908087
EMC,0.528566049,EC,0.226528307,LiPF6,2.134079527,323.15,12.175908,12.20790371819589,0.002627789089396087
EMC,0.433010839,EC,0.433010839,LiPF6,1.017932087,303.15,10.446228,9.702783606881482,0.07116869295965181
EMC,0.550292781,EC,0.235839763,LiPF6,1.790036783,263.15,2.90631,2.841852929545638,0.022178319055559073
EMC,0.489934571,EC,0.326623047,LiPF6,1.478175078,243.14999999999998,1.068535,1.2536190769051894,0.1732129288279648
EMC,0.499028031,EC,0.332685354,LiPF6,1.331339796,263.15,3.7011000000000003,3.5934714870688294,0.029080141831123427
EMC,0.549867473,EC,0.235657488,LiPF6,1.796510647,243.14999999999998,0.948375,0.8843512752185502,0.06750887020582555
EMC,0.455427759,EC,0.303618506,LiPF6,2.088711437,323.15,11.592831,12.305111123154855,0.06144143075620226
EMC,0.417914689,EC,0.417914689,LiPF6,1.292381815,273.15,4.923913000000001,4.9985358761488365,0.015155197938882325
EMC,0.379891264,EC,0.379891264,LiPF6,2.08031126,283.15,4.723978,5.070507503670661,0.07335544400728815
EMC,0.582460253,EC,0.249625823,LiPF6,1.327796397,313.15,11.258126,11.57926520599633,0.028525103200686314
EMC,0.543419941,EC,0.36227996,LiPF6,0.68507932,233.14999999999998,0.988032,1.211220200757813,0.22589167229180127
EMC,0.49100357,EC,0.327335713,LiPF6,1.460631473,323.15,13.873731,13.381019585343909,0.03551398067730236
EMC,0.362625043,EC,0.362625043,LiPF6,2.492658618,333.15,13.849841999999999,13.59674642416508,0.018274257268416447
EMC,0.394610009,EC,0.394610009,LiPF6,1.757293481,303.15,9.365354,9.135030315940107,0.02459316370314389
EMC,0.531928949,EC,0.354619299,LiPF6,0.842018941,313.15,11.808604,10.761259402610227,0.0886933457494022
EMC,0.561357709,EC,0.374238473,LiPF6,0.452935335,313.15,9.501815,7.839746350733428,0.1749211755087394
EMC,0.61944252,EC,0.265475366,LiPF6,0.855692819,263.15,4.038240999999999,3.9629416232187746,0.018646578245633354
EMC,0.634160097,EC,0.271782899,LiPF6,0.683129907,323.15,11.135755000000001,11.206383612687707,0.006342507776770055
EMC,0.601239715,EC,0.257674164,LiPF6,1.080805898,283.15,6.6692160000000005,6.63401432968893,0.0052782321506861475
EMC,0.602192252,EC,0.258082394,LiPF6,1.068688481,253.14999999999998,2.722753,2.736211589254982,0.004943007777415767
EMC,0.545292448,EC,0.363528299,LiPF6,0.66013207,313.15,10.891311,9.728759739253917,0.10674116832639184
EMC,0.458862994,EC,0.458862994,LiPF6,0.589878647,293.15,7.767348,6.839877016312798,0.11940638988844099
EMC,0.56604949,EC,0.242592638,LiPF6,1.557051579,323.15,12.971319,13.289669446441419,0.024542642613401115
EMC,0.558089661,EC,0.372059774,LiPF6,0.49411749,233.14999999999998,0.7951619999999999,1.1867191127670227,0.4924243270767753
EMC,0.653303178,EC,0.279987076,LiPF6,0.470311479,263.15,3.57935,3.298352314503847,0.07850522734467233
EMC,0.652975576,EC,0.279846675,LiPF6,0.473848576,323.15,9.422562000000001,9.085959665536748,0.03572301614606013
EMC,0.603026775,EC,0.258440047,LiPF6,1.058103792,273.15,5.353728,5.210778679475248,0.02670089338209791
EMC,0.456996076,EC,0.30466405,LiPF6,2.05896287,273.15,3.63416,3.667177680632086,0.009085367906775122
PEGDM-1000,0.605403983,,,LiTFSI,2.27014756,338.15,1.35,1.3268586490626593,0.017141741435067272
PEGDM-1000,0.754207651,,,LiTFSI,1.13507378,323.15,0.7060000000000001,0.554908552923898,0.21401054826643356
PEGDM-1000,0.754207651,,,LiTFSI,1.13507378,338.15,1.22,0.9402887337619317,0.22927152970333467
PEGDM-1000,0.605403983,,,LiTFSI,2.27014756,353.15,2.0799999999999996,2.1029896983768857,0.01105273960427213
PEGDM-1000,0.754207651,,,LiTFSI,1.13507378,313.15,0.465,0.4317174806665814,0.07157531039444867
PEGDM-2500,0.605403983,,,LiTFSI,2.27014756,338.15,0.808,0.8119083573002094,0.004837075866595706
PEGDM-2500,0.754207651,,,LiTFSI,1.13507378,328.15,0.598,0.6020938829219495,0.006845958063460812
PEGDM-2500,0.754207651,,,LiTFSI,1.13507378,343.15,1.08,1.0494638683213235,0.028274195998774558
PEGDM-2500,0.605403983,,,LiTFSI,2.27014756,353.15,1.4400000000000002,1.4914689978052078,0.03574235958694975
PEGDM-2500,0.754207651,,,LiTFSI,1.13507378,318.15,0.37,0.38289989385446954,0.034864577985052825
PEGDM-400,0.605403983,,,LiTFSI,2.27014756,338.15,2.87,2.9064151826239164,0.012688216942131113
PEGDM-400,0.754207651,,,LiTFSI,1.13507378,328.15,2.3600000000000003,2.3647978758161843,0.0020329982271965934
PEGDM-400,0.754207651,,,LiTFSI,1.13507378,343.15,3.54,3.505519255426286,0.009740323325907933
PEGDM-400,0.605403983,,,LiTFSI,2.27014756,353.15,4.37,4.572118224648387,0.046251309988189146
PEGDM-400,0.754207651,,,LiTFSI,1.13507378,318.15,1.73,1.7460208967649655,0.009260633968188174
PEGDME,0.992811622,,,LiPDI,0.029897843,295.04616999999996,0.02,0.014134505316784736,0.2932747341607632
PEGDME,0.992811622,,,LiPDI,0.029897843,333.23335999999995,0.058499999999999996,0.04114089818990102,0.296736783078615
PEGDME,0.977867066,,,LiPDI,0.093461975,333.06687999999997,0.12000000000000001,0.13176897594590686,0.09807479954922377
PEGDME,0.992811622,,,LiPDI,0.029897843,323.00784999999996,0.0455,0.030830754551184752,0.32240099887506035
PEGDME,0.977867066,,,LiPDI,0.093461975,295.04616999999996,0.0436,0.0455052297854458,0.04369793085884863
PEGDME,0.994288122,,,LiTDI,0.029897843,295.04616999999996,0.0195,0.024729947908253953,0.26820245683353605
PEGDME,0.994288122,,,LiTDI,0.029897843,333.31111,0.0513,0.04268665851081842,0.16790139355129788
PEGDME,0.98235865,,,LiTDI,0.093461975,333.14455,0.14300000000000002,0.1370647702080741,0.04150510344004145
PEGDME,0.994288122,,,LiTDI,0.029897843,322.93483,0.0401,0.03158559961211767,0.21232918673023266
PEGDME,0.98235865,,,LiTDI,0.093461975,295.15939,0.0494,0.06983415164722814,0.4136467944783025
PEGDME,0.849512086,,,Lithium Trifluoromethanesulfonate (Lithium triflate),1.135785908,423.15,2.702825,2.8247329738290143,0.04510390936483662
PEGDME,0.849512086,,,Lithium Trifluoromethanesulfonate (Lithium triflate),1.135785908,353.15,0.9913159999999999,1.0455201694247471,0.05467900187704755
PEGDME,0.849512086,,,Lithium Trifluoromethanesulfonate (Lithium triflate),1.135785908,343.15,0.613591,0.7845377746390491,0.27860052484317577
PEGDME,0.5,,,TPSB-,1.228679857,423.15,0.0187,0.019617824152631306,0.049081505488305054
PEGDME,0.5,,,TPSB-,1.228679857,353.15,0.0121,0.011382023930517344,0.05933686524650051
PEGDME,0.5,,,TPSB-,1.228679857,343.15,0.00974,0.009653495780746014,0.008881336679053994
