Repository: Andrewhuang723/Electrolytes

# Using LAMMPS to simulate electrolytes properties

- Diffuse: Diffusivity & Conductivity
- Thermal Conductivity
- Mixing: Solubility

File: data/semiempirical/Weito2020/results.csv
Solvent 1 (S1),S1 Weight %,Solvent 2 (S2),S2 Weight %,Salt 1,Salt1 Molality (mol salt/kg polymer),Temperature (K),Conductivity_test,Conductivity_pred,error
DMC,0.664106267,EC,0.332053133,LiTDI,0.020077787,293.19371728,0.351433,0.35461893029720076,0.009065541076679673
DMC,0.577052667,EC,0.288526333,LiTDI,0.808734567,293.31184528999995,1.306787,1.0953467303352855,0.1618016322971643
DMC,0.577052667,EC,0.288526333,LiTDI,0.808734567,303.71297454999996,1.590349,1.4243231468410888,0.10439586100843976
DMC,0.577052667,EC,0.288526333,LiTDI,0.808734567,263.291139241,0.567194,0.35984101488397435,0.3655768310596121
DMC,0.664106267,EC,0.332053133,LiTDI,0.020077787,263.10083123,0.194975,0.18740024153927853,0.03884989593907668
DMC,0.660265667,EC,0.330132833,LiTDI,0.050486435,263.195950832,0.402233,0.32153496512055024,0.20062509759132086
DMC,0.665386467,EC,0.332693233,LiTDI,0.010019579,292.83990345999996,0.190247,0.22711581256752228,0.19379444915043223
DMC,0.641062667,EC,0.320531333,LiTDI,0.207995016,262.91079812,0.6987949999999999,0.5652248166524624,0.19114358767240403
DMC,0.666026567,EC,0.333013283,LiTDI,0.005004975,323.41181696999996,0.181132,0.21447580669056485,0.18408567613985857
DMC,0.666410627,EC,0.333205313,LiTDI,0.002000836,263.10083123,0.0426,0.042908023912208416,0.007230608267803227
DMC,0.664106267,EC,0.332053133,LiTDI,0.020077787,303.20699707999995,0.387691,0.41061196902605734,0.05912174650961032
DMC,0.577052667,EC,0.288526333,LiTDI,0.808734567,283.048211509,0.985379,0.8053297134560214,0.1827208480635152
DMC,0.664106267,EC,0.332053133,LiTDI,0.020077787,323.26820604,0.520497,0.5230985858201623,0.004998272459134912
DMC,0.665386467,EC,0.332693233,LiTDI,0.010019579,262.91079812,0.109508,0.120757755127974,0.10272998436620162
EC,0.599647991,PC,0.222443446,LiAsF6,1.104976779,293.15,5.94,7.082695256866806,0.19237293886646561
EC,0.550664065,PC,0.20427253,LiAsF6,1.657465165,263.15,0.92,2.564007208314926,1.7869643568640499
EC,0.278042801,PC,0.584470441,LiAsF6,0.813900891,243.14999999999998,0.8099999999999999,-0.21045110876660983,1.2598161836624813
EC,0.599647991,PC,0.222443446,LiAsF6,1.104976779,313.15,9.549999999999999,10.004607892776393,0.0476029207095701
EC,0.244436077,PC,0.51382615,LiAsF6,1.627801788,213.14999999999998,0.01,-4.399764907676526,440.9764907676526
EC,0.196849997,PC,0.413796021,LiAsF6,3.255603565,263.15,0.2,1.4255612882927946,6.127806441463973
EC,0.599647991,PC,0.222443446,LiAsF6,1.104976779,313.15,9.549999999999999,10.004607892776393,0.0476029207095701
EC,0.729446912,PC,0.115968526,LiAsF6,0.933624786,293.15,6.49,6.931459638348069,0.06802151592420164
EC,0.729446912,PC,0.115968526,LiAsF6,0.933624786,353.15,18.939999999999998,15.510024182633785,0.18109692805523828
EC,0.509078557,PC,0.188846107,LiAsF6,2.209953548,333.15,8.91,10.511598087359248,0.17975287175749136
EC,0.729446912,PC,0.115968526,LiAsF6,0.933624786,263.15,2.29,2.642177343224272,0.153789232849027
EC,0.550664065,PC,0.20427253,LiAsF6,1.657465165,353.15,17.34,15.051152316555797,0.13199813630012705
EC,0.278042801,PC,0.584470441,LiAsF6,0.813900891,223.14999999999998,0.13999999999999999,-2.979282724672197,22.280590890515697
EC,0.509078557,PC,0.188846107,LiAsF6,2.209953548,293.15,1.97,5.759511695932495,1.9236099979352765
EC,0.550664065,PC,0.20427253,LiAsF6,1.657465165,313.15,7.64,9.501310075553231,0.2436269732399518
EC,0.658197475,PC,0.24416277,LiAsF6,0.55248839,273.15,3.17,3.4019643190953777,0.0731748640679425
EC,0.44227793,PC,0.164065966,LiAsF6,3.314930335,353.15,11.23,8.137644073277569,0.2753656212575629
EC,0.196849997,PC,0.413796021,LiAsF6,3.255603565,273.15,0.51,2.1969749094193127,3.307793940037868
EC,0.218077315,PC,0.458417711,LiAsF6,2.441702674,253.14999999999998,0.41,0.9267074351428793,1.260262036933852
EC,0.660770979,PC,0.245117428,LiBF4,1.104976779,233.14999999999998,0.19,0.253922429004866,0.3364338368677158
EC,0.660770979,PC,0.245117428,LiBF4,1.104976779,273.15,2.4099999999999997,2.4934130846538602,0.03461123844558529
EC,0.660770979,PC,0.245117428,LiBF4,1.104976779,313.15,6.2700000000000005,6.274704000641441,0.0007502393367529413
EC,0.624536382,PC,0.231675962,LiPF6,1.104976773,243.14999999999998,0.71,0.5765710344420806,0.1879281205041118
EC,0.258429666,PC,0.543241905,LiPF6,1.627801789,263.15,1.9,1.5665949632160339,0.17547633514945582
EC,0.258429666,PC,0.543241905,LiPF6,1.627801789,233.14999999999998,0.21000000000000002,0.02856716707689613,0.8639658710623994
EC,0.624536382,PC,0.231675962,LiPF6,1.104976773,213.14999999999998,0.01,-0.1257684243342345,13.57684243342345
EC,0.258429666,PC,0.543241905,LiPF6,1.627801789,293.15,5.64,5.248596512809091,0.06939778141682774
EMC,0.501890005,EC,0.334593336,LiPF6,1.286227345,243.14999999999998,1.381402,1.005730520034303,0.2719494252691809
EMC,0.519650595,EC,0.34643373,LiPF6,1.017382507,323.15,13.815123999999999,12.718313886884184,0.07939198469125684
EMC,0.457213374,EC,0.304808916,LiPF6,2.054857149,253.14999999999998,1.45674,2.2465165099155726,0.5421533766599206
EMC,0.407913491,EC,0.407913491,LiPF6,1.485391631,303.15,9.857184,9.919868168527762,0.006359236930928902
EMC,0.39470436,EC,0.39470436,LiPF6,1.755300573,253.14999999999998,1.484595,2.3954604671145603,0.6135447493185415
EMC,0.499060091,EC,0.332706727,LiPF6,1.330831581,243.14999999999998,1.660915,1.0053325474942005,0.3947116213086157
EMC,0.456815779,EC,0.304543853,LiPF6,2.062372437,243.14999999999998,0.462485,0.8998450155178079,0.9456739473016594
EMC,0.564865524,EC,0.242085224,LiPF6,1.574106544,333.15,14.439771,14.249242387958528,0.01319471147024923
EMC,0.519167561,EC,0.346111707,LiPF6,1.02445094,273.15,5.317874,5.390618607474494,0.013679264960864804
EMC,0.394515658,EC,0.394515658,LiPF6,1.759287353,293.15,7.279225,8.126352830229196,0.11637610188298837
EMC,0.516550115,EC,0.344366743,LiPF6,1.06298298,323.15,10.883366,12.81212246444083,0.17722058271685698
EMC,0.453138062,EC,0.302092042,LiPF6,2.132513259,273.15,3.762906,4.839338795234476,0.2860642267530669
EMC,0.53013867,EC,0.35342578,LiPF6,0.867082456,243.14999999999998,1.714057,0.9471023069165623,0.44744993491082136
EMC,0.618150503,EC,0.264921644,LiPF6,0.871234005,333.15,12.879541,13.68227082502307,0.06232596526716827
EMC,0.472652424,EC,0.315101616,LiPF6,1.772808491,273.15,4.368409,5.247302283672833,0.20119299352987172
EMC,0.548475834,EC,0.235061072,LiPF6,1.817763732,253.14999999999998,1.835564,2.3679151207942524,0.2900204628082989
EMC,0.581749107,EC,0.249321046,LiPF6,1.337462867,253.14999999999998,2.478011,2.504821781928248,0.010819476559324455
EMC,0.652290485,EC,0.279553065,LiPF6,0.481256921,253.14999999999998,2.722753,1.8382191121579272,0.3248674734146185
EMC,0.458862994,EC,0.458862994,LiPF6,0.589878647,243.14999999999998,1.8335730000000001,0.8176412641772328,0.554072150834882
EMC,0.452609958,EC,0.301739972,LiPF6,2.142678775,263.15,2.5697900000000002,3.5113695233121502,0.3664032949432249
EMC,0.498188056,EC,0.332125371,LiPF6,1.344678468,333.15,12.709521,14.499279133142885,0.14082026640837875
EMC,0.54557433,EC,0.36371622,LiPF6,0.656391405,333.15,13.850012999999999,12.372329954979039,0.10669181646406832
EMC,0.498077079,EC,0.332051386,LiPF6,1.346444132,303.15,8.660592,10.000710776011946,0.1547375486585613
EMC,0.63494366,EC,0.272118712,LiPF6,0.674166957,313.15,9.697897000000001,9.923682988606634,0.023281953665483673
EMC,0.49030862,EC,0.326872413,LiPF6,1.472027768,313.15,11.648578,11.419967517688395,0.019625612869794536
EMC,0.603140191,EC,0.258488653,LiPF6,1.056667548,333.15,14.409178,14.276686778108179,0.009194918814371102
EMC,0.379891264,EC,0.379891264,LiPF6,2.08031126,273.15,3.3100709999999998,4.905075690608532,0.4818641928250278
EMC,0.4546741,EC,0.303116067,LiPF6,2.10308021,273.15,3.997333,4.876611966068872,0.2199664041171631
EMC,0.453361719,EC,0.302241146,LiPF6,2.128215218,303.15,8.596558,8.804839828589001,0.02422851431805629
EMC,0.550414243,EC,0.235891818,LiPF6,1.78818979,323.15,12.604206999999999,12.360700797795053,0.019319438518023875
EMC,0.432727786,EC,0.432727786,LiPF6,1.022901868,293.15,8.591814999999999,8.325804108045519,0.030960965983843895
EMC,0.565702729,EC,0.242444027,LiPF6,1.562039251,243.14999999999998,1.2848950000000001,0.9890839272128839,0.23022198139701394
EMC,0.548106084,EC,0.234902608,LiPF6,1.823428693,273.15,4.313576,5.197527536917473,0.20492313962185268
EMC,0.519071358,EC,0.346047572,LiPF6,1.025860286,243.14999999999998,1.625524,0.9847065008161607,0.39422210879927905
EMC,0.407724789,EC,0.407724789,LiPF6,1.489124332,263.15,3.042542,3.9698743053754475,0.3047886620383375
EMC,0.433010839,EC,0.433010839,LiPF6,1.017932087,273.15,5.207817,5.3844219891197564,0.03391151976341643
EMC,0.55894098,EC,0.37262732,LiPF6,0.483343241,253.14999999999998,2.1759399999999998,1.8425182206175577,0.15323114579558358
EMC,0.544952709,EC,0.363301806,LiPF6,0.664645648,253.14999999999998,2.914833,2.1482697196017275,0.26298703232681675
EMC,0.479735014,EC,0.319823342,LiPF6,1.649494301,313.15,11.644002,11.189640808354063,0.03902105063584985
EMC,0.602573113,EC,0.25824562,LiPF6,1.063854184,233.14999999999998,1.131931,-0.48727491605632917,1.4304811124143868
EMC,0.528566049,EC,0.226528307,LiPF6,2.134079527,323.15,12.175908,11.427203204071525,0.06149067452944579
EMC,0.433010839,EC,0.433010839,LiPF6,1.017932087,303.15,10.446228,9.785509413186016,0.06324948936726092
EMC,0.550292781,EC,0.235839763,LiPF6,1.790036783,263.15,2.90631,3.805561544652054,0.3094134984403089
EMC,0.489934571,EC,0.326623047,LiPF6,1.478175078,243.14999999999998,1.068535,0.997454705265002,0.06652126016929534
EMC,0.499028031,EC,0.332685354,LiPF6,1.331339796,263.15,3.7011000000000003,4.004987243039053,0.08210727703630068
EMC,0.549867473,EC,0.235657488,LiPF6,1.796510647,243.14999999999998,0.948375,0.9541070322900698,0.0060440567181439826
EMC,0.455427759,EC,0.303618506,LiPF6,2.088711437,323.15,11.592831,11.56249780596983,0.0026165475913666227
EMC,0.417914689,EC,0.417914689,LiPF6,1.292381815,273.15,4.923913000000001,5.507085216445373,0.11843674257554349
EMC,0.379891264,EC,0.379891264,LiPF6,2.08031126,283.15,4.723978,6.241503068371437,0.32123880940415844
EMC,0.582460253,EC,0.249625823,LiPF6,1.327796397,313.15,11.258126,11.504938867507509,0.021923086267422114
EMC,0.543419941,EC,0.36227996,LiPF6,0.68507932,233.14999999999998,0.988032,-0.42937882982099207,1.4345798818469364
EMC,0.49100357,EC,0.327335713,LiPF6,1.460631473,323.15,13.873731,12.920574625190994,0.06870223841077826
EMC,0.362625043,EC,0.362625043,LiPF6,2.492658618,333.15,13.849841999999999,11.468506827129056,0.17193951908411248
EMC,0.394610009,EC,0.394610009,LiPF6,1.757293481,303.15,9.365354,9.562881791866745,0.021091332144705422
EMC,0.531928949,EC,0.354619299,LiPF6,0.842018941,313.15,11.808604,10.745656433139844,0.09001466785236903
EMC,0.561357709,EC,0.374238473,LiPF6,0.452935335,313.15,9.501815,8.164371765987111,0.14075660639708196
EMC,0.61944252,EC,0.265475366,LiPF6,0.855692819,263.15,4.038240999999999,3.7587655958220174,0.06920721278843485
EMC,0.634160097,EC,0.271782899,LiPF6,0.683129907,323.15,11.135755000000001,11.278210323328123,0.012792605739630728
EMC,0.601239715,EC,0.257674164,LiPF6,1.080805898,283.15,6.6692160000000005,6.918119136774623,0.03732119888973789
EMC,0.602192252,EC,0.258082394,LiPF6,1.068688481,253.14999999999998,2.722753,2.470181429819,0.09276330617613858
EMC,0.545292448,EC,0.363528299,LiPF6,0.66013207,313.15,10.891311,9.837087591338182,0.09679490454930702
EMC,0.458862994,EC,0.458862994,LiPF6,0.589878647,293.15,7.767348,6.916804463335528,0.10950243721080502
EMC,0.56604949,EC,0.242592638,LiPF6,1.557051579,323.15,12.971319,12.801275638702247,0.013109180438608621
EMC,0.558089661,EC,0.372059774,LiPF6,0.49411749,233.14999999999998,0.7951619999999999,-0.3680289331123973,1.4628351620328908
EMC,0.653303178,EC,0.279987076,LiPF6,0.470311479,263.15,3.57935,2.9021823061261975,0.18918733677170502
EMC,0.652975576,EC,0.279846675,LiPF6,0.473848576,323.15,9.422562000000001,9.461921715028346,0.004177177611391161
EMC,0.603026775,EC,0.258440047,LiPF6,1.058103792,273.15,5.353728,5.419763340876349,0.012334459441411436
EMC,0.456996076,EC,0.30466405,LiPF6,2.05896287,273.15,3.63416,4.931452011629951,0.35697162800480753
PEGDME,0.992811622,,,LiPDI,0.029897843,295.04616999999996,0.02,0.01049469584314377,0.4752652078428115
PEGDME,0.992811622,,,LiPDI,0.029897843,333.23335999999995,0.058499999999999996,0.03897865855678882,0.3336981443283962
PEGDME,0.977867066,,,LiPDI,0.093461975,333.06687999999997,0.12000000000000001,0.13992353108661587,0.16602942572179882
PEGDME,0.992811622,,,LiPDI,0.029897843,323.00784999999996,0.0455,0.03135141379632655,0.31095793854227366
PEGDME,0.977867066,,,LiPDI,0.093461975,295.04616999999996,0.0436,0.03779370849286856,0.13317182355806054
PEGDME,0.994288122,,,LiTDI,0.029897843,295.04616999999996,0.0195,0.009034360434706838,0.5366994648868288
PEGDME,0.994288122,,,LiTDI,0.029897843,333.31111,0.0513,0.04269949304481086,0.16765120770349196
PEGDME,0.98235865,,,LiTDI,0.093461975,333.14455,0.14300000000000002,0.15614138834198502,0.09189782057332167
PEGDME,0.994288122,,,LiTDI,0.029897843,322.93483,0.0401,0.03357053996250141,0.16282942736904213
PEGDME,0.98235865,,,LiTDI,0.093461975,295.15939,0.0494,0.033515670191440805,0.3215451378250849
PEGDME,0.849512086,,,Lithium Trifluoromethanesulfonate (Lithium triflate),1.135785908,423.15,2.702825,2.763042756073966,0.022279561597205254
PEGDME,0.849512086,,,Lithium Trifluoromethanesulfonate (Lithium triflate),1.135785908,353.15,0.9913159999999999,1.0958191664427197,0.10541862175403187
PEGDME,0.849512086,,,Lithium Trifluoromethanesulfonate (Lithium triflate),1.135785908,343.15,0.613591,0.8635216767742212,0.4073245480690251
PEGDME,0.5,,,TPSB-,1.228679857,423.15,0.0187,0.01798017414816294,0.0384933610608055
PEGDME,0.5,,,TPSB-,1.228679857,353.15,0.0121,0.010163518998795508,0.16003975216566046
PEGDME,0.5,,,TPSB-,1.228679857,343.15,0.00974,0.009046853940712944,0.07116489315062181
