Repository: Andrewhuang723/Electrolytes

# Using LAMMPS to simulate electrolytes properties

- Diffuse: Diffusivity & Conductivity
- Thermal Conductivity
- Mixing: Solubility

File: data/semiempirical_TEMP/Capiglia1999/results.csv
Solvent 1 (S1),S1 Weight %,Solvent 2 (S2),S2 Weight %,Salt 1,Salt1 Molality (mol salt/kg polymer),Temperature (K),Conductivity_test,Conductivity_pred,error
DMC,0.653864667,EC,0.326932333,LiTDI,0.101961343,313.25301205,1.009867,1.3500718249541108,0.33688082188457563
DMC,0.664106267,EC,0.332053133,LiTDI,0.020077787,323.26820604,0.520497,0.45281613272302956,0.13003123414154247
DMC,0.641062667,EC,0.320531333,LiTDI,0.207995016,313.25301205,1.842716,2.002173468533903,0.08653393606714392
DMC,0.653864667,EC,0.326932333,LiTDI,0.101961343,323.41181696999996,1.1558460000000002,1.5694352830834026,0.35782386501610286
EC,0.196849997,PC,0.413796021,LiAsF6,3.255603565,313.15,4.22,5.042365826134786,0.19487341851535211
EC,0.244436077,PC,0.51382615,LiAsF6,1.627801788,333.15,12.73,12.313533870259857,0.03271532833779605
EC,0.658197475,PC,0.24416277,LiAsF6,0.55248839,353.15,14.52,16.620210027355814,0.1446425638674803
EC,0.278042801,PC,0.584470441,LiAsF6,0.813900891,353.15,13.379999999999999,18.04359833873557,0.34854995057814436
EC,0.658197475,PC,0.24416277,LiAsF6,0.55248839,313.15,8.24,7.612544344805793,0.07614753097017082
EC,0.196849997,PC,0.413796021,LiAsF6,3.255603565,333.15,7.779999999999999,7.627223721885222,0.019637053742259342
EC,0.729446912,PC,0.115968526,LiAsF6,0.933624786,333.15,14.43,12.7519866569509,0.11628644095974361
EMC,0.519650595,EC,0.34643373,LiPF6,1.017382507,323.15,13.815123999999999,12.72716482385039,0.0787513145846254
EMC,0.603118351,EC,0.258479293,LiPF6,1.056944079,323.15,12.665391999999999,12.834187992829651,0.013327340585246199
EMC,0.447540882,EC,0.447540882,LiPF6,0.771260875,313.15,11.912036,10.265622722120337,0.1382142631099892
EMC,0.519869239,EC,0.346579493,LiPF6,1.014187326,333.15,15.661373,14.390085608381323,0.0811734317047858
EMC,0.38045737,EC,0.38045737,LiPF6,2.067425349,323.15,12.744060999999999,12.346257946187361,0.031214779481410018
EMC,0.549591597,EC,0.235539256,LiPF6,1.800715251,313.15,10.921606,11.256834996936734,0.030694111922434576
EMC,0.45372594,EC,0.30248396,LiPF6,2.121224998,313.15,10.523901,10.736020320716149,0.020155959345887826
EMC,0.489637216,EC,0.32642481,LiPF6,1.483068665,333.15,15.837637,14.942063091736944,0.05654719250498395
EMC,0.48018441,EC,0.32012294,LiPF6,1.64179263,333.15,15.549522,14.786229115988105,0.04908786803940949
EMC,0.529659248,EC,0.353106165,LiPF6,0.873823014,323.15,10.000458,12.21062081356664,0.22100615927456924
EMC,0.49030862,EC,0.326872413,LiPF6,1.472027768,313.15,11.648578,11.583993608977693,0.005544401301369819
EMC,0.566024967,EC,0.242582129,LiPF6,1.5574041,313.15,11.013383999999999,11.534990304393581,0.04736112936710303
EMC,0.458579941,EC,0.458579941,LiPF6,0.594304049,323.15,11.684458999999999,10.543927298474797,0.09761099778134373
EMC,0.543471237,EC,0.362314158,LiPF6,0.684393613,323.15,8.834846,11.185245670534327,0.2660374239159716
EMC,0.582280551,EC,0.249548808,LiPF6,1.33023682,323.15,12.910134,13.216760813007523,0.023750862152749463
EMC,0.407724789,EC,0.407724789,LiPF6,1.489124332,333.15,16.161748,14.938532293960623,0.07568585440382909
EMC,0.472386078,EC,0.314924052,LiPF6,1.777517954,313.15,10.206533,11.29008907530069,0.10616299141938695
EMC,0.550414243,EC,0.235891818,LiPF6,1.78818979,323.15,12.604206999999999,12.858447863890943,0.0201711114305679
EMC,0.652363286,EC,0.279584265,LiPF6,0.480468939,313.15,8.535373,8.398325488635729,0.016056417377924882
EMC,0.479735014,EC,0.319823342,LiPF6,1.649494301,313.15,11.644002,11.450489618013497,0.016619061211643815
PEGDM-1000,0.605403983,,,LiTFSI,2.27014756,338.15,1.35,1.308569611319212,0.030689176800583758
PEGDM-1000,0.754207651,,,LiTFSI,1.13507378,323.15,0.7060000000000001,0.5841665874410816,0.1725685730296295
PEGDM-1000,0.754207651,,,LiTFSI,1.13507378,338.15,1.22,1.0035349075039115,0.17743040368531843
PEGDM-1000,0.605403983,,,LiTFSI,2.27014756,353.15,2.0799999999999996,2.1469887666913676,0.032206137832388466
PEGDM-1000,0.754207651,,,LiTFSI,1.13507378,313.15,0.465,0.3956997471872351,0.14903280174788153
PEGDM-2500,0.605403983,,,LiTFSI,2.27014756,338.15,0.808,0.7974843982417866,0.013014358611650274
PEGDM-2500,0.754207651,,,LiTFSI,1.13507378,328.15,0.598,0.5409714970473428,0.0953653895529384
PEGDM-2500,0.754207651,,,LiTFSI,1.13507378,343.15,1.08,1.0182460094108228,0.0571796209159049
PEGDM-2500,0.605403983,,,LiTFSI,2.27014756,353.15,1.4400000000000002,1.4478701669742673,0.005465393732129946
PEGDM-2500,0.754207651,,,LiTFSI,1.13507378,318.15,0.37,0.3432939445722012,0.07217852818324001
PEGDM-400,0.605403983,,,LiTFSI,2.27014756,338.15,2.87,2.8443357438697214,0.008942249522745182
PEGDM-400,0.754207651,,,LiTFSI,1.13507378,328.15,2.3600000000000003,2.213437814939235,0.062102620788459836
PEGDM-400,0.754207651,,,LiTFSI,1.13507378,343.15,3.54,3.48743341164136,0.014849318745378572
PEGDM-400,0.605403983,,,LiTFSI,2.27014756,353.15,4.37,4.366718730289017,0.0007508626340921621
PEGDM-400,0.754207651,,,LiTFSI,1.13507378,318.15,1.73,1.5962412756740516,0.07731718169129964
PEGDME,0.992811622,,,LiPDI,0.029897843,295.04616999999996,0.02,0.020124972763351387,0.006248638167569327
PEGDME,0.992811622,,,LiPDI,0.029897843,333.23335999999995,0.058499999999999996,0.05761124473724364,0.01519239765395481
PEGDME,0.977867066,,,LiPDI,0.093461975,333.06687999999997,0.12000000000000001,0.12696635536998216,0.05805296141651791
PEGDME,0.992811622,,,LiPDI,0.029897843,323.00784999999996,0.0455,0.04454346475512419,0.021022752634633154
PEGDME,0.977867066,,,LiPDI,0.093461975,295.04616999999996,0.0436,0.04453287267883252,0.02139616235854402
PEGDME,0.994288122,,,LiTDI,0.029897843,295.04616999999996,0.0195,0.016028097341088433,0.17804629020059315
PEGDME,0.994288122,,,LiTDI,0.029897843,333.31111,0.0513,0.057600420726362116,0.12281521883746818
PEGDME,0.98235865,,,LiTDI,0.093461975,333.14455,0.14300000000000002,0.14290444506425926,0.0006682163338514709
PEGDME,0.994288122,,,LiTDI,0.029897843,322.93483,0.0401,0.04195551437729216,0.04627217898484203
PEGDME,0.98235865,,,LiTDI,0.093461975,295.15939,0.0494,0.040132842840053404,0.18759427449284607
PEGDME,0.849512086,,,Lithium Trifluoromethanesulfonate (Lithium triflate),1.135785908,423.15,2.702825,2.47104983593146,0.08575293038525984
PEGDME,0.849512086,,,Lithium Trifluoromethanesulfonate (Lithium triflate),1.135785908,353.15,0.9913159999999999,1.0094157767348095,0.018258332090685184
PEGDME,0.849512086,,,Lithium Trifluoromethanesulfonate (Lithium triflate),1.135785908,343.15,0.613591,0.8621369934214814,0.40506786022200686
PEGDME,0.5,,,TPSB-,1.228679857,423.15,0.0187,0.017510409494156554,0.06361446555312554
PEGDME,0.5,,,TPSB-,1.228679857,353.15,0.0121,0.010144228583360488,0.16163400137516623
PEGDME,0.5,,,TPSB-,1.228679857,343.15,0.00974,0.009214144377923178,0.05398928358078262
