Repository: Andrewhuang723/Electrolytes

# Using LAMMPS to simulate electrolytes properties

- Diffuse: Diffusivity & Conductivity
- Thermal Conductivity
- Mixing: Solubility

File: data/semiempirical_TEMP/Nyman2008_arrhenius/results.csv
Solvent 1 (S1),S1 Weight %,Solvent 2 (S2),S2 Weight %,Salt 1,Salt1 Molality (mol salt/kg polymer),Temperature (K),Conductivity_test,Conductivity_pred,error
DMC,0.653864667,EC,0.326932333,LiTDI,0.101961343,313.25301205,1.009867,1.4078837530620945,0.39412789314047725
DMC,0.664106267,EC,0.332053133,LiTDI,0.020077787,323.26820604,0.520497,0.46538184917190517,0.1058894687732971
DMC,0.641062667,EC,0.320531333,LiTDI,0.207995016,313.25301205,1.842716,1.973823034024167,0.07114880102206032
DMC,0.653864667,EC,0.326932333,LiTDI,0.101961343,323.41181696999996,1.1558460000000002,1.6458552796686963,0.423939936348524
EC,0.196849997,PC,0.413796021,LiAsF6,3.255603565,313.15,4.22,5.097008996252979,0.20782203702677246
EC,0.244436077,PC,0.51382615,LiAsF6,1.627801788,333.15,12.73,12.572381688550754,0.012381642690435679
EC,0.658197475,PC,0.24416277,LiAsF6,0.55248839,353.15,14.52,14.719944564082763,0.01377028678255944
EC,0.278042801,PC,0.584470441,LiAsF6,0.813900891,353.15,13.379999999999999,17.52395764585786,0.3097128285394514
EC,0.658197475,PC,0.24416277,LiAsF6,0.55248839,313.15,8.24,6.825462253541899,0.17166720224006077
EC,0.196849997,PC,0.413796021,LiAsF6,3.255603565,333.15,7.779999999999999,7.6598662456407425,0.0154413566014469
EC,0.729446912,PC,0.115968526,LiAsF6,0.933624786,333.15,14.43,12.724459820077934,0.11819405266265182
EC,0.258429666,PC,0.543241905,LiPF6,1.627801789,353.15,16.88,17.448961570995635,0.03370625420590263
EC,0.624536382,PC,0.231675962,LiPF6,1.104976773,353.15,19.349999999999998,20.014603361191064,0.03434642693493881
EMC,0.519650595,EC,0.34643373,LiPF6,1.017382507,323.15,13.815123999999999,12.850126857119095,0.06985077679222451
EMC,0.603118351,EC,0.258479293,LiPF6,1.056944079,323.15,12.665391999999999,12.950243325826817,0.02249052582239995
EMC,0.447540882,EC,0.447540882,LiPF6,0.771260875,313.15,11.912036,10.338320395536794,0.13211138754644516
EMC,0.519869239,EC,0.346579493,LiPF6,1.014187326,333.15,15.661373,14.53986813575266,0.0716096132981023
EMC,0.38045737,EC,0.38045737,LiPF6,2.067425349,323.15,12.744060999999999,12.276693146458692,0.03667338484501184
EMC,0.549591597,EC,0.235539256,LiPF6,1.800715251,313.15,10.921606,11.164371695414387,0.022228021722664776
EMC,0.45372594,EC,0.30248396,LiPF6,2.121224998,313.15,10.523901,10.682207529052581,0.015042571101018615
EMC,0.489637216,EC,0.32642481,LiPF6,1.483068665,333.15,15.837637,14.92313887233178,0.0577420815787242
EMC,0.48018441,EC,0.32012294,LiPF6,1.64179263,333.15,15.549522,14.715404916785404,0.05364261893160415
EMC,0.529659248,EC,0.353106165,LiPF6,0.873823014,323.15,10.000458,12.334471325160836,0.23339064322462388
EMC,0.49030862,EC,0.326872413,LiPF6,1.472027768,313.15,11.648578,11.555969597913442,0.007950189464032267
EMC,0.566024967,EC,0.242582129,LiPF6,1.5574041,313.15,11.013383999999999,11.483100420450661,0.042649599836949555
EMC,0.458579941,EC,0.458579941,LiPF6,0.594304049,323.15,11.684458999999999,10.479592050806762,0.10311705053637803
EMC,0.543471237,EC,0.362314158,LiPF6,0.684393613,323.15,8.834846,11.219306866744464,0.2698927481864951
EMC,0.582280551,EC,0.249548808,LiPF6,1.33023682,323.15,12.910134,13.246023100255986,0.026017475903502358
EMC,0.407724789,EC,0.407724789,LiPF6,1.489124332,333.15,16.161748,14.917307148144076,0.07699914958802251
EMC,0.472386078,EC,0.314924052,LiPF6,1.777517954,313.15,10.206533,11.199274455991963,0.0972652962560316
EMC,0.550414243,EC,0.235891818,LiPF6,1.78818979,323.15,12.604206999999999,12.763406347374746,0.012630651605035275
EMC,0.652363286,EC,0.279584265,LiPF6,0.480468939,313.15,8.535373,8.161570725512075,0.0437944861329347
EMC,0.479735014,EC,0.319823342,LiPF6,1.649494301,313.15,11.644002,11.377678618710213,0.022872151798822016
PEGDM-1000,0.605403983,,,LiTFSI,2.27014756,338.15,1.35,1.3085607791107723,0.030695719177205778
PEGDM-1000,0.754207651,,,LiTFSI,1.13507378,323.15,0.7060000000000001,0.5841551523960863,0.17258476997721497
PEGDM-1000,0.754207651,,,LiTFSI,1.13507378,338.15,1.22,1.0035161072907932,0.17744581369607113
PEGDM-1000,0.605403983,,,LiTFSI,2.27014756,353.15,2.0799999999999996,2.1469759277789566,0.03219996527834472
PEGDM-1000,0.754207651,,,LiTFSI,1.13507378,313.15,0.465,0.39569176181337984,0.14904997459488212
PEGDM-2500,0.605403983,,,LiTFSI,2.27014756,338.15,0.808,0.7974838971206496,0.013014978811077292
PEGDM-2500,0.754207651,,,LiTFSI,1.13507378,328.15,0.598,0.5409715565553803,0.09536529004117
PEGDM-2500,0.754207651,,,LiTFSI,1.13507378,343.15,1.08,1.0182461407806043,0.05717949927721833
PEGDM-2500,0.605403983,,,LiTFSI,2.27014756,353.15,1.4400000000000002,1.447869283124041,0.005464779947250542
PEGDM-2500,0.754207651,,,LiTFSI,1.13507378,318.15,0.37,0.34329397764184105,0.07217843880583498
PEGDM-400,0.605403983,,,LiTFSI,2.27014756,338.15,2.87,2.844338886792643,0.008941154427650592
PEGDM-400,0.754207651,,,LiTFSI,1.13507378,328.15,2.3600000000000003,2.2134367625546423,0.06210306671413476
PEGDM-400,0.754207651,,,LiTFSI,1.13507378,343.15,3.54,3.4874327616676957,0.014849502353758296
PEGDM-400,0.605403983,,,LiTFSI,2.27014756,353.15,4.37,4.3667247457092415,0.0007494861077250776
PEGDM-400,0.754207651,,,LiTFSI,1.13507378,318.15,1.73,1.5962401849403323,0.07731781217321834
PEGDME,0.992811622,,,LiPDI,0.029897843,295.04616999999996,0.02,0.014455886265106641,0.27720568674466795
PEGDME,0.992811622,,,LiPDI,0.029897843,333.23335999999995,0.058499999999999996,0.041392156835702396,0.2924417634922667
PEGDME,0.977867066,,,LiPDI,0.093461975,333.06687999999997,0.12000000000000001,0.13367832805344806,0.11398606711206712
PEGDME,0.992811622,,,LiPDI,0.029897843,323.00784999999996,0.0455,0.032001475083941765,0.29667087727600516
PEGDME,0.977867066,,,LiPDI,0.093461975,295.04616999999996,0.0436,0.04687616535645387,0.0751414072581163
PEGDME,0.994288122,,,LiTDI,0.029897843,295.04616999999996,0.0195,0.012868558658765572,0.34007391493509886
PEGDME,0.994288122,,,LiTDI,0.029897843,333.31111,0.0513,0.04625717542082387,0.09830067405801414
PEGDME,0.98235865,,,LiTDI,0.093461975,333.14455,0.14300000000000002,0.14766980758289341,0.032655997083170615
PEGDME,0.994288122,,,LiTDI,0.029897843,322.93483,0.0401,0.033691190856499596,0.15982067689527185
PEGDME,0.98235865,,,LiTDI,0.093461975,295.15939,0.0494,0.04146113012184151,0.16070586797891684
PEGDME,0.849512086,,,Lithium Trifluoromethanesulfonate (Lithium triflate),1.135785908,423.15,2.702825,2.471050196321271,0.0857527970470632
PEGDME,0.849512086,,,Lithium Trifluoromethanesulfonate (Lithium triflate),1.135785908,353.15,0.9913159999999999,1.0094181703368672,0.018260746660870342
PEGDME,0.849512086,,,Lithium Trifluoromethanesulfonate (Lithium triflate),1.135785908,343.15,0.613591,0.8621393757744752,0.40507174286206155
PEGDME,0.5,,,TPSB-,1.228679857,423.15,0.0187,0.01751048337290714,0.0636105148178001
PEGDME,0.5,,,TPSB-,1.228679857,353.15,0.0121,0.010144313614595954,0.16162697400033432
PEGDME,0.5,,,TPSB-,1.228679857,343.15,0.00974,0.009214228370459224,0.05398066011712286
